Repository: KRICT-DATA/IPOP-database

File: phosphor_20220714_DT_AF.csv (part 1 of 23)
Formula,Atomic Ratio_sum,Atomic Ratio_max,Atomic Ratio_min,Atomic Ratio_diff,Atomic Number_sum,Atomic Number_max,Atomic Number_min,Atomic Number_diff,Atomic Weight_sum,Atomic Weight_max,Atomic Weight_min,Atomic Weight_diff,Atomic Radius_sum,Atomic Radius_max,Atomic Radius_min,Atomic Radius_diff,EN pauling_sum,EN pauling_max,EN pauling_min,EN pauling_diff,Valence Electron_sum,Valence Electron_max,Valence Electron_min,Valence Electron_diff,Ionization Energy_sum,Ionization Energy_max,Ionization Energy_min,Ionization Energy_diff,ARW_Atomic Number_sum,ARW_Atomic Number_max,ARW_Atomic Number_min,ARW_Atomic Number_diff,ARW_Atomic Weight_sum,ARW_Atomic Weight_max,ARW_Atomic Weight_min,ARW_Atomic Weight_diff,ARW_Atomic Radius_sum,ARW_Atomic Radius_max,ARW_Atomic Radius_min,ARW_Atomic Radius_diff,ARW_EN pauling_sum,ARW_EN pauling_max,ARW_EN pauling_min,ARW_EN pauling_diff,ARW_Valence Electron_sum,ARW_Valence Electron_max,ARW_Valence Electron_min,ARW_Valence Electron_diff,ARW_Ionization Energy_sum,ARW_Ionization Energy_max,ARW_Ionization Energy_min,ARW_Ionization Energy_diff,Temperature (K),Excitation source (nm),Emission energy (nm),Decay Time (ns)
Sr8ZnScP7O28Tb0.1,45.1,28,0.1,27.9,177,65,8,57,403.854019998,158.92535,15.999,142.92635,830,200,60,140,9.59,3.44,0,3.44,30,12,2,10,51.6190962,13.618054,5.6948672,7.923186800000001,690.5,304,6.5,297.5,1491.976776986,700.96,15.892535000000002,685.0674650000001,4292.5,1680,17.5,1662.5,122.25999999999999,96.32,0,96.32,234.2,168,0.2,167.8,516.8133206,381.305512,0.58638,380.719132,298,370,546,0.021189299
Sr8ZnScP7O28Tb0.02,45.02,28,0.02,27.98,177,65,8,57,403.854019998,158.92535,15.999,142.92635,830,200,60,140,9.59,3.44,0,3.44,30,12,2,10,51.6190962,13.618054,5.6948672,7.923186800000001,685.3,304,1.3,302.7,1479.2627489860001,700.96,3.178507,697.7814930000001,4278.5,1680,3.5,1676.5,122.25999999999999,96.32,0,96.32,234.04,168,0.04,167.96,516.3442166,381.305512,0.117276,381.188236,298,370,546,0.068185862
Ca7MgSi4O16Ce0.04Eu0.08,28.119999999999997,16,0.04,15.96,175,63,8,55,400.547,151.964,15.999,135.965,870,185,60,125,8.77,3.44,0,3.44,18,6,2,4,46.7381122,13.618054,5.5386,8.079454000000002,343.36,140,2.32,137.68,690.93676,280.54600000000005,5.604640000000001,274.94136000000003,2832.2000000000003,1260,7.4,1252.6,70.9948,55.04,0,55.04,128.24,96,0.08,95.92,301.6090922,217.888864,0.221544,217.66732000000002,298,365,440,0.146128036
Bi3TiNbO9Eu0.05,14.05,9,0.05,8.95,217,83,8,75,517.71677,208.9804,15.999,192.9814,690,185,60,125,8.48,3.44,0,3.44,22,6,2,4,40.16092499999999,13.618054,5.670385,7.947669000000001,387.15,249,3.1500000000000004,245.85,919.30377,626.9412,7.5982,619.343,1314.25,540,9.25,530.75,39.8,30.96,0,30.96,78.1,54,0.1,53.9,158.28952325000003,122.562486,0.28351925,122.27896675000001,298,355,616,0.184691431
Bi3TiNbO9Eu0.003,14.003,9,0.003,8.997,217,83,8,75,517.71677,208.9804,15.999,192.9814,690,185,60,125,8.48,3.44,0,3.44,22,6,2,4,40.16092499999999,13.618054,5.670385,7.947669000000001,384.189,249,0.189,248.811,912.1614619999999,626.9412,0.455892,626.485308,1305.555,540,0.555,539.445,39.8,30.96,0,30.96,78.006,54,0.006,53.994,158.02301515500002,122.562486,0.017011155,122.545474845,298,355,616,0.187520721
Bi3TiNbO9Eu0.035,14.035,9,0.035,8.965,217,83,8,75,517.71677,208.9804,15.999,192.9814,690,185,60,125,8.48,3.44,0,3.44,22,6,2,4,40.16092499999999,13.618054,5.670385,7.947669000000001,386.205,249,2.205,246.795,917.02431,626.9412,5.31874,621.6224599999999,1311.475,540,6.4750000000000005,533.525,39.8,30.96,0,30.96,78.07,54,0.07,53.93,158.20446747500003,122.562486,0.198463475,122.36402252500001,298,355,616,0.190331698
Ba2Y0.47B2O6ClCe0.03Tb0.5,11.999999999999998,6,0.03,5.97,248,65,5,60,587.53319,158.92535,10.81,148.11535,1000,215,60,155,11.870000000000001,3.44,0,3.44,25,7,2,5,57.715027,13.618054,5.211664,8.406390000000002,239.57,112,1.74,110.26,553.1698998,274.654,4.20348,270.45052,1237.6499999999999,430,5.55,424.45,30.267,20.64,0,20.64,55.47,36,0.06,35.94,127.7154902,81.708324,0.16615799999999997,81.54216600000001,298,360,420,0.198657087
Sr8ZnScP7O28Tb0.14,45.14,28,0.14,27.86,177,65,8,57,403.854019998,158.92535,15.999,142.92635,830,200,60,140,9.59,3.44,0,3.44,30,12,2,10,51.6190962,13.618054,5.6948672,7.923186800000001,693.1,304,9.100000000000001,294.9,1498.3337909860002,700.96,22.249549000000002,678.710451,4299.5,1680,24.500000000000004,1655.5,122.25999999999999,96.32,0,96.32,234.28,168,0.28,167.72,517.0478726,381.305512,0.8209320000000001,380.48458,298,370,546,0.23299611
CaGdW4O16Tb0.5,22.5,16,0.5,15.5,231,74,8,66,556.09235,183.84,15.999,167.841,730,180,60,120,7.34,3.44,0,3.44,18,6,2,4,39.6088352,13.618054,5.8638,7.754254,540.5,296,20,276,1268.134675,735.36,40.078,695.282,1947.5,960,87.5,872.5,64.03999999999999,55.04,0,55.04,125,96,1,95,264.5398352,217.888864,2.9319,214.956964,298,380,545,0.241845378
Ba0.4Mg1.6B2O5Ce0.005,9.005,5,0.005,4.995,139,58,5,53,328.557,140.116,10.81,129.306,695,215,60,155,8.8,3.44,0.89,2.55,15,6,2,4,40.312572,13.618054,5.211664,8.406390000000002,91.89000000000001,40,0.29,39.71,196.13438000000002,79.995,0.7005800000000001,79.29442,796.925,300,0.925,299.075,23.7376,17.2,0.005600000000000001,17.194399999999998,40.01,30,0.01,29.99,99.0326426,68.09027,0.027693,68.062577,298,360,438,0.307496038
Ca3YNaP3O12FCe0.03Mn0.15,21.18,12,0.03,11.97,185,58,8,50,412.998818441,140.116,15.999,124.11700000000002,1075,185,50,135,15.43,3.98,0.93,3.05,33,7,1,6,71.9696699,17.42282,5.1390767,12.283743300000001,265.49,96,1.74,94.26,548.481485037,191.988,4.20348,187.78452,1996.55,720,5.55,714.45,57.2461,41.28,0.033600000000000005,41.2464,105.11,72,0.06,71.94,243.276589,163.416648,0.16615799999999997,163.25049,298,300,405,0.45331834
Ca7MgSi4O16Ce0.04Eu0.07,28.11,16,0.04,15.96,175,63,8,55,400.547,151.964,15.999,135.965,870,185,60,125,8.77,3.44,0,3.44,18,6,2,4,46.7381122,13.618054,5.5386,8.079454000000002,342.73,140,2.32,137.68,689.4171200000001,280.54600000000005,5.604640000000001,274.94136000000003,2830.35,1260,7.4,1252.6,70.9948,55.04,0,55.04,128.22,96,0.08,95.92,301.55238835000006,217.888864,0.221544,217.66732000000002,298,365,440,0.462397998
Ba2YB2O6ClBi0.005,12.005,6,0.005,5.995,208,83,5,78,497.47224000000006,208.9804,10.81,198.1704,800,215,60,155,12.65,3.44,0.89,2.55,26,7,2,5,53.598143,13.618054,5.211664,8.406390000000002,226.415,112,0.41500000000000004,111.585,517.6687420000001,274.654,1.044902,273.609098,1240.8,430,0.8,429.2,30.889499999999998,20.64,0.0095,20.6305,56.025,36,0.025,35.975,127.94900758,81.708324,0.03642758,81.67189642000001,298,336,366,0.522444234
Ba1.8Zn0.2B2O5Ce0.005,9.005,5,0.005,4.995,157,58,5,53,369.632,140.116,10.81,129.306,680,215,60,155,9.14,3.44,0.89,2.55,25,12,2,10,42.060536,13.618054,5.211664,8.406390000000002,157.09,100.8,0.29,100.50999999999999,362.58018000000004,247.1886,0.7005800000000001,246.48802,884.925,387,0.925,386.075,23.2176,17.2,0.005600000000000001,17.194399999999998,42.01,30,0.01,29.99,95.973836,68.09027,0.027693,68.062577,298,360,438,0.580924976
Ba1.8Mg0.2B2O5Ce0.005,9.005,5,0.005,4.995,139,58,5,53,328.557,140.116,10.81,129.306,695,215,60,155,8.8,3.44,0.89,2.55,15,6,2,4,40.312572,13.618054,5.211664,8.406390000000002,153.48999999999998,100.8,0.29,100.50999999999999,354.36518,247.1886,0.7005800000000001,246.48802,887.925,387,0.925,386.075,23.1496,17.2,0.005600000000000001,17.194399999999998,40.01,30,0.01,29.99,95.6242432,68.09027,0.027693,68.062577,298,360,438,0.633468456
Ba0.4Zn1.6B2O5Ce0.005,9.005,5,0.005,4.995,157,58,5,53,369.632,140.116,10.81,129.306,680,215,60,155,9.14,3.44,0.89,2.55,25,12,2,10,42.060536,13.618054,5.211664,8.406390000000002,120.69000000000001,48,0.29,47.71,261.85438000000005,104.608,0.7005800000000001,103.90742,772.925,300,0.925,299.075,24.2816,17.2,0.005600000000000001,17.194399999999998,56.01,30,0.01,29.99,101.829385,68.09027,0.027693,68.062577,298,360,438,0.638489257
Ba1.6Zn0.4B2O5Ce0.005,9.005,5,0.005,4.995,157,58,5,53,369.632,140.116,10.81,129.306,680,215,60,155,9.14,3.44,0.89,2.55,25,12,2,10,42.060536,13.618054,5.211664,8.406390000000002,151.89000000000001,89.60000000000001,0.29,89.31,348.19078,219.72320000000002,0.7005800000000001,219.02262000000002,868.925,344,0.925,343.075,23.3696,17.2,0.005600000000000001,17.194399999999998,44.01,30,0.01,29.99,96.810343,68.09027,0.027693,68.062577,298,360,438,0.655138435
Ba2YB2O6ClBi0.002,12.002,6,0.002,5.998,208,83,5,78,497.47224000000006,208.9804,10.81,198.1704,800,215,60,155,12.65,3.44,0.89,2.55,26,7,2,5,53.598143,13.618054,5.211664,8.406390000000002,226.166,112,0.166,111.834,517.0418008,274.654,0.4179608,274.2360392,1240.32,430,0.32,429.68,30.883799999999997,20.64,0.0038,20.636200000000002,56.01,36,0.01,35.99,127.92715103200001,81.708324,0.014571032000000001,81.693752968,298,336,366,0.670245853
CsGd0.9Mo2O8Eu0.05Dy0.05,12.000000000000002,8,0.05,7.95,298,66,8,58,716.56845196,162.5,15.999,146.501,1005,260,60,200,8.81,3.44,0,3.44,19,6,1,5,42.36362054800001,13.618054,3.893905548,9.724148452000001,267.05,84,3.1500000000000004,80.85,610.04565196,191.9,7.5982,184.30180000000001,1210,480,8.75,471.25,33.771,27.52,0,27.52,63,48,0.1,47.9,133.138485698,108.944432,0.28351925,108.66091275000001,298,295,615,0.689308859
Na3Sc1.54P3O12Ce0.03Tb0.2,19.77,12,0.03,11.97,178,65,8,57,413.959789278,158.92535,15.999,142.92635,860,185,60,125,9.04,3.44,0,3.44,19,6,1,5,47.2077067,13.618054,5.1390767,8.4789773,221.08,96,1.74,94.26,459.099242154,191.988,4.20348,187.78452,1846.95,720,5.55,714.45,52.768,41.28,0,41.28,95.08000000000001,72,0.06,71.94,221.73754870000002,163.416648,0.16615799999999997,163.25049,298,320,542,0.706717782
CsGd0.91Mo2O8Eu0.05Dy0.04,12,8,0.04,7.96,298,66,8,58,716.56845196,162.5,15.999,146.501,1005,260,60,200,8.81,3.44,0,3.44,19,6,1,5,42.36362054800001,13.618054,3.893905548,9.724148452000001,267.03,84,2.64,81.36,609.99315196,191.9,6.5,185.4,1210.05,480,7,473,33.7708,27.52,0,27.52,63,48,0.08,47.92,133.140593158,108.944432,0.237562,108.70687000000001,298,295,615,0.712649702
CsGd0.92Mo2O8Eu0.05Dy0.03,12,8,0.03,7.97,298,66,8,58,716.56845196,162.5,15.999,146.501,1005,260,60,200,8.81,3.44,0,3.44,19,6,1,5,42.36362054800001,13.618054,3.893905548,9.724148452000001,267.01,84,1.98,82.02,609.94065196,191.9,4.875,187.025,1210.1,480,5.25,474.75,33.7706,27.52,0,27.52,63.00000000000001,48,0.06,47.94,133.14270061800002,108.944432,0.17817149999999998,108.7662605,298,295,615,0.725911632
Ba0.4Sr1.6B2O5Ce0.005,9.005,5,0.005,4.995,165,58,5,53,391.872,140.116,10.81,129.306,745,215,60,155,8.440000000000001,3.44,0.89,2.55,15,6,2,4,38.3612042,13.618054,5.211664,8.406390000000002,133.48999999999998,60.800000000000004,0.29,60.510000000000005,297.43838,140.192,0.7005800000000001,139.49142,876.925,320,0.925,319.075,23.1616,17.2,0.005600000000000001,17.194399999999998,40.01,30,0.01,29.99,95.91045412,68.09027,0.027693,68.062577,298,360,438,0.727541257
CsGd0.93Mo2O8Eu0.05Dy0.02,12,8,0.02,7.98,298,66,8,58,716.56845196,162.5,15.999,146.501,1005,260,60,200,8.81,3.44,0,3.44,19,6,1,5,42.36362054800001,13.618054,3.893905548,9.724148452000001,266.98999999999995,84,1.32,82.68,609.88815196,191.9,3.25,188.65,1210.15,480,3.5,476.5,33.7704,27.52,0,27.52,63,48,0.04,47.96,133.14480807800004,108.944432,0.118781,108.82565100000001,298,295,615,0.740362689
CsGd0.9Mo2O8Dy0.05Eu0.05,12.000000000000002,8,0.05,7.95,298,66,8,58,716.56845196,162.5,15.999,146.501,1005,260,60,200,8.81,3.44,0,3.44,19,6,1,5,42.363620548,13.618054,3.893905548,9.724148452000001,267.05,84,3.1500000000000004,80.85,610.04565196,191.9,7.5982,184.30180000000001,1210,480,8.75,471.25,33.771,27.52,0,27.52,63,48,0.1,47.9,133.138485698,108.944432,0.28351925,108.66091275000001,298,295,575,0.750508395
CsGd0.94Mo2O8Eu0.05Dy0.01,12,8,0.01,7.99,298,66,8,58,716.56845196,162.5,15.999,146.501,1005,260,60,200,8.81,3.44,0,3.44,19,6,1,5,42.36362054800001,13.618054,3.893905548,9.724148452000001,266.96999999999997,84,0.66,83.34,609.83565196,191.9,1.625,190.275,1210.2,480,1.75,478.25,33.7702,27.52,0,27.52,63,48,0.02,47.98,133.14691553800003,108.944432,0.0593905,108.8850415,298,295,615,0.757396029
CsGd0.91Mo2O8Dy0.05Eu0.04,12,8,0.04,7.96,298,66,8,58,716.56845196,162.5,15.999,146.501,1005,260,60,200,8.81,3.44,0,3.44,19,6,1,5,42.363620548,13.618054,3.893905548,9.724148452000001,267.06,84,2.52,81.48,610.09851196,191.9,6.07856,185.82144,1209.95,480,7.4,472.6,33.783,27.52,0,27.52,63,48,0.08,47.92,133.143279808,108.944432,0.2268154,108.7176166,298,295,575,0.760422483
Ca4Y6Si6O25Ce0.1Eu0.1,41.2,25,0.1,24.9,202,63,8,55,465.14784000000003,151.964,15.999,135.965,900,185,60,125,8.68,3.44,0,3.44,19,6,2,4,45.309137199999995,13.618054,5.5386,8.079454000000002,610.0999999999999,234,5.800000000000001,228.2,1291.44004,533.43504,14.011600000000001,519.4234399999999,3997,1500,18.5,1481.5,108.832,86,0,86,200.39999999999998,150,0.2,149.8,452.23852730000004,340.45135000000005,0.55386,339.89749000000006,298,356,426,0.762678564
CsGd0.92Mo2O8Dy0.05Eu0.03,12,8,0.03,7.97,298,66,8,58,716.56845196,162.5,15.999,146.501,1005,260,60,200,8.81,3.44,0,3.44,19,6,1,5,42.363620548,13.618054,3.893905548,9.724148452000001,267.07,84,1.89,82.11,610.1513719599999,191.9,4.55892,187.34108,1209.8999999999999,480,5.55,474.45,33.795,27.52,0,27.52,63.00000000000001,48,0.06,47.94,133.14807391800002,108.944432,0.17011154999999997,108.77432045,298,295,575,0.768638101
Ba2YB2O6ClBi0.001,12.001,6,0.001,5.999,208,83,5,78,497.47224000000006,208.9804,10.81,198.1704,800,215,60,155,12.65,3.44,0.89,2.55,26,7,2,5,53.598143,13.618054,5.211664,8.406390000000002,226.083,112,0.083,111.917,516.8328204000001,274.654,0.2089804,274.4450196,1240.16,430,0.16,429.84,30.881899999999998,20.64,0.0019,20.6381,56.005,36,0.005,35.995,127.919865516,81.708324,0.0072855160000000006,81.70103848400001,298,336,366,0.770852012
Ba1.2Zn0.8B2O5Ce0.005,9.005,5,0.005,4.995,157,58,5,53,369.632,140.116,10.81,129.306,680,215,60,155,9.14,3.44,0.89,2.55,25,12,2,10,42.060536,13.618054,5.211664,8.406390000000002,141.48999999999998,67.2,0.29,66.91,319.41198,164.7924,0.7005800000000001,164.09181999999998,836.925,300,0.925,299.075,23.6736,17.2,0.005600000000000001,17.194399999999998,48.01,30,0.01,29.99,98.48335700000001,68.09027,0.027693,68.062577,298,360,438,0.780317312
CsGd0.93Mo2O8Dy0.05Eu0.02,12,8,0.02,7.98,298,66,8,58,716.56845196,162.5,15.999,146.501,1005,260,60,200,8.81,3.44,0,3.44,19,6,1,5,42.363620548,13.618054,3.893905548,9.724148452000001,267.08,84,1.26,82.74,610.2042319599999,191.9,3.03928,188.86072000000001,1209.8500000000001,480,3.7,476.3,33.807,27.52,0,27.52,63,48,0.04,47.96,133.15286802800003,108.944432,0.1134077,108.83102430000001,298,295,575,0.795880017
CsGd0.94Mo2O8Dy0.05Eu0.01,12,8,0.01,7.99,298,66,8,58,716.56845196,162.5,15.999,146.501,1005,260,60,200,8.81,3.44,0,3.44,19,6,1,5,42.363620548,13.618054,3.893905548,9.724148452000001,267.09,84,0.63,83.37,610.2570919599999,191.9,1.51964,190.38036,1209.8,480,1.85,478.15,33.819,27.52,0,27.52,63,48,0.02,47.98,133.157662138,108.944432,0.05670385,108.88772815,298,295,575,0.809559715
Ca7MgSi4O16Ce0.04Eu0.06,28.099999999999998,16,0.04,15.96,175,63,8,55,400.547,151.964,15.999,135.965,870,185,60,125,8.77,3.44,0,3.44,18,6,2,4,46.7381122,13.618054,5.5386,8.079454000000002,342.09999999999997,140,2.32,137.68,687.8974800000001,280.54600000000005,5.604640000000001,274.94136000000003,2828.5,1260,7.4,1252.6,70.9948,55.04,0,55.04,128.20000000000002,96,0.08,95.92,301.49568450000004,217.888864,0.221544,217.66732000000002,298,365,440,0.812913357
CsGd0.95Mo2O8Eu0.05,12,8,0.05,7.95,232,64,8,56,554.06845196,157.25,15.999,141.251,830,260,60,200,7.59,3.44,0,3.44,17,6,1,5,36.424570548000005,13.618054,3.893905548,9.724148452000001,266.95,84,3.1500000000000004,80.85,609.7831519599999,191.9,7.5982,184.30180000000001,1210.25,480,9.25,470.75,33.769999999999996,27.52,0,27.52,63,48,0.1,47.9,133.14902299800002,108.944432,0.28351925,108.66091275000001,298,295,615,0.8162413
Ba2YB2O6ClBi0.0005,12.0005,6,0.0005,5.9995,208,83,5,78,497.47224000000006,208.9804,10.81,198.1704,800,215,60,155,12.65,3.44,0.89,2.55,26,7,2,5,53.598143,13.618054,5.211664,8.406390000000002,226.0415,112,0.0415,111.9585,516.7283302000001,274.654,0.1044902,274.5495098,1240.08,430,0.08,429.92,30.88095,20.64,0.00095,20.63905,56.0025,36,0.0025,35.9975,127.916222758,81.708324,0.0036427580000000003,81.704681242,298,336,366,0.816903839
Ba2Y0.82B2O6ClCe0.03Tb0.15,12,6,0.03,5.97,248,65,5,60,587.53319,158.92535,10.81,148.11535,1000,215,60,155,11.870000000000001,3.44,0,3.44,25,7,2,5,57.715027,13.618054,5.211664,8.406390000000002,230.47,112,1.74,110.26,528.6630713,274.654,4.20348,270.45052,1239.3999999999999,430,5.55,424.45,30.694,20.64,0,20.64,55.82,36,0.06,35.94,127.8392012,81.708324,0.16615799999999997,81.54216600000001,298,360,420,0.824125834
Ca1.87PO4ClCe0.03Eu0.1,8,4,0.03,3.97,181,63,8,55,414.580761998,151.964,15.999,135.965,810,185,60,125,10.91,3.44,0,3.44,24,7,2,5,54.3945102,13.618054,5.5386,8.079454000000002,109.44,37.400000000000006,1.74,35.660000000000004,224.76550199800002,74.94586000000001,4.20348,70.74238000000001,800.65,336.6,5.55,331.05,21.0136,13.76,0,13.76,40.00000000000001,24,0.06,23.94,90.091328724,54.472216,0.16615799999999997,54.306058,298,334,367,0.836956737
CsGd0.95Mo2O8Dy0.05,12,8,0.05,7.95,235,66,8,58,564.60445196,162.5,15.999,146.501,820,260,60,200,8.81,3.44,0.79,2.65,17,6,1,5,36.693235548000004,13.618054,3.893905548,9.724148452000001,267.1,84,3.3000000000000003,80.7,610.3099519599999,191.9,8.125,183.775,1209.75,480,8.75,471.25,33.830999999999996,27.52,0.061,27.459,63,48,0.1,47.9,133.162456248,108.944432,0.2969525,108.6474795,298,295,575,0.84509804
Ca3YGa3B4O15Ce0.01Mn0.2,26.21,15,0.01,14.99,186,58,5,53,420.569884,140.116,10.81,129.306,960,185,60,125,12.18,3.44,1,2.44,26,7,2,5,53.218408000000004,13.618054,5.5386,8.079454000000002,337.58,120,0.58,119.42,713.9226088,239.985,1.4011600000000002,238.58384,2379.85,900,1.85,898.15,69.7312,51.6,0.011200000000000002,51.5888,121.42,90,0.02,89.98,281.55970659999997,204.27081,0.055386,204.215424,298,365,409,0.871572936
Ba1.8Sr0.2B2O5Ce0.005,9.005,5,0.005,4.995,165,58,5,53,391.872,140.116,10.81,129.306,745,215,60,155,8.440000000000001,3.44,0.89,2.55,15,6,2,4,38.3612042,13.618054,5.211664,8.406390000000002,158.68999999999997,100.8,0.29,100.50999999999999,367.02818,247.1886,0.7005800000000001,246.48802,897.925,387,0.925,386.075,23.0776,17.2,0.005600000000000001,17.194399999999998,40.01,30,0.01,29.99,95.23396964,68.09027,0.027693,68.062577,298,360,438,0.873901598
Ca3YNaP3O12FCe0.03Mn0.13,21.16,12,0.03,11.97,185,58,8,50,412.998818441,140.116,15.999,124.11700000000002,1075,185,50,135,15.43,3.98,0.93,3.05,33,7,1,6,71.9696699,17.42282,5.1390767,12.283743300000001,264.99,96,1.74,94.26,547.382724157,191.988,4.20348,187.78452,1993.75,720,5.55,714.45,57.2151,41.28,0.033600000000000005,41.2464,104.97,72,0.06,71.94,243.12790864000002,163.416648,0.16615799999999997,163.25049,298,300,405,0.876794976
Ba1.8Ca0.2B2O5Ce0.005,9.005,5,0.005,4.995,147,58,5,53,344.33000000000004,140.116,10.81,129.306,725,215,60,155,8.49,3.44,0.89,2.55,15,6,2,4,38.77949220000001,13.618054,5.211664,8.406390000000002,155.09,100.8,0.29,100.50999999999999,357.51978,247.1886,0.7005800000000001,246.48802,893.925,387,0.925,386.075,23.087600000000002,17.2,0.005600000000000001,17.194399999999998,40.01,30,0.01,29.99,95.31762724000001,68.09027,0.027693,68.062577,298,360,450,0.881954971
Ca2.94Mg2.4P4O16Eu0.06Mn0.6,26,16,0.06,15.94,143,63,8,55,318.257805998,151.964,15.999,135.965,815,185,60,125,9.49,3.44,0,3.44,24,7,2,5,50.9685332,13.618054,5.670385,7.947669000000001,294.38,128,3.78,124.22,598.1210343920001,255.984,9.11784,246.86616,2344.2999999999997,960,11.1,948.9,70.81400000000001,55.04,0,55.04,131,96,0.12,95.88,300.959882188,217.888864,0.34022309999999995,217.5486409,298,365,461,0.898176483
BaZnB2O5Ce0.005,9.005,5,0.005,4.995,157,58,5,53,369.632,140.116,10.81,129.306,680,215,60,155,9.14,3.44,0.89,2.55,25,12,2,10,42.060536,13.618054,5.211664,8.406390000000002,136.29,56,0.29,55.71,305.02258,137.327,0.7005800000000001,136.62642,820.925,300,0.925,299.075,23.8256,17.2,0.005600000000000001,17.194399999999998,50.01,30,0.01,29.99,99.319864,68.09027,0.027693,68.062577,298,360,438,0.912222057
Ba3YAl2O7.5Ce0.03,13.53,7.5,0.03,7.47,174,58,8,50,409.3293785000001,140.116,15.999,124.11700000000002,765,215,60,155,8.280000000000001,3.44,0.89,2.55,16,6,2,4,36.5713464,13.618054,5.211664,8.406390000000002,294.74,168,1.74,166.26,679.0458970000001,411.981,4.20348,407.77752,1530.55,645,5.55,639.45,32.943599999999996,25.8,0.033600000000000005,25.7664,60.06,45,0.06,44.94,136.1253518,102.135405,0.16615799999999997,101.96924700000001,298,330,400,0.913283902
Ca7MgSi4O16Ce0.04Eu0.05,28.09,16,0.04,15.96,175,63,8,55,400.547,151.964,15.999,135.965,870,185,60,125,8.77,3.44,0,3.44,18,6,2,4,46.7381122,13.618054,5.5386,8.079454000000002,341.46999999999997,140,2.32,137.68,686.3778400000001,280.54600000000005,5.604640000000001,274.94136000000003,2826.65,1260,7.4,1252.6,70.9948,55.04,0,55.04,128.18,96,0.08,95.92,301.43898065,217.888864,0.221544,217.66732000000002,298,365,440,0.939519253
Ba0.8Zn1.2B2O5Ce0.005,9.005,5,0.005,4.995,157,58,5,53,369.632,140.116,10.81,129.306,680,215,60,155,9.14,3.44,0.89,2.55,25,12,2,10,42.060536,13.618054,5.211664,8.406390000000002,131.09,44.800000000000004,0.29,44.510000000000005,290.63318,109.86160000000001,0.7005800000000001,109.16102000000001,804.925,300,0.925,299.075,23.977600000000002,17.2,0.005600000000000001,17.194399999999998,52.01,30,0.01,29.99,100.15637100000001,68.09027,0.027693,68.062577,298,360,438,0.943988875
Mg0.85Y1.94Al4SiO12Ce0.06Mn0.15,19.999999999999996,12,0.06,11.94,169,58,8,50,379.3304225,140.116,15.999,124.11700000000002,950,185,60,125,12.150000000000002,3.44,1.12,2.32,27,7,2,5,54.59161840000001,13.618054,5.5386,8.079454000000002,255.09,96,3.48,92.52,537.7834002,191.988,8.2407066,183.7472934,1838.8,720,11.1,708.9,53.400000000000006,41.28,0.06720000000000001,41.2128,96.69,72,0.12,71.88,215.51960745,163.416648,0.33231599999999994,163.08433200000002,298,460,550,0.959041392
NaCa0.89BO3Ce0.01Mn0.1,6,3,0.01,2.99,127,58,5,53,284.93081328,140.116,10.81,129.306,830,185,60,125,10.080000000000002,3.44,0.93,2.51,21,7,1,6,46.14092290000001,13.618054,5.1390767,8.4789773,60.879999999999995,24,0.58,23.42,124.36115368000002,47.997,1.4011600000000002,46.59584,621.0500000000001,180,1.85,178.15,14.3462,10.32,0.011200000000000002,10.3088,24.5,18,0.02,17.98,60.530753628,40.854162,0.055386,40.798776000000004,298,360,400,0.962369336
Ca3YNaP3O12FCe0.03Mn0.11,21.14,12,0.03,11.97,185,58,8,50,412.998818441,140.116,15.999,124.11700000000002,1075,185,50,135,15.43,3.98,0.93,3.05,33,7,1,6,71.9696699,17.42282,5.1390767,12.283743300000001,264.49,96,1.74,94.26,546.283963277,191.988,4.20348,187.78452,1990.95,720,5.55,714.45,57.184099999999994,41.28,0.033600000000000005,41.2464,104.83,72,0.06,71.94,242.97922828,163.416648,0.16615799999999997,163.25049,298,300,405,0.974971994
Sr3NaYP3O12FEu0.03Mn0.15,21.18,12,0.03,11.97,208,63,8,55,472.388818441,151.964,15.999,135.965,1095,200,50,150,14.26,3.98,0,3.98,33,7,1,6,71.6831669,17.42282,5.1390767,12.283743300000001,319.64,114,1.89,112.11,691.462925037,262.86,4.55892,258.30108,2056.55,720,5.55,714.45,57.0625,41.28,0,41.28,105.11,72,0.06,71.94,242.02567855,163.416648,0.17011154999999997,163.24653645,298,365,467,0.975431809
Ca2Al3O6FCe0.08Tb0.2,12.28,6,0.08,5.92,173,65,8,57,401.09829166300005,158.92535,15.999,142.92635,775,185,50,135,11.150000000000002,3.98,0,3.98,22,7,2,5,54.5421976,17.42282,5.5386,11.884220000000003,153.64,48,4.64,43.36,319.087368663,95.994,11.209280000000001,84.78472,1194.8,375,14.8,360.2,31.5396,20.64,0,20.64,56.559999999999995,36,0.16,35.84,130.9306076,81.708324,0.443088,81.265236,298,350,413,0.980003372
Na3Sc1.74P3O12Ce0.03Tb0.1,19.870000000000005,12,0.03,11.97,178,65,8,57,413.959789278,158.92535,15.999,142.92635,860,185,60,125,9.04,3.44,0,3.44,19,6,1,5,47.2077067,13.618054,5.1390767,8.4789773,218.78,96,1.74,94.26,452.197888754,191.988,4.20348,187.78452,1861.45,720,5.55,714.45,53.04,41.28,0,41.28,95.48,72,0.06,71.94,222.4634667,163.416648,0.16615799999999997,163.25049,298,320,542,0.994756945
Ca7.92La1.96P6O26Ce0.04Eu0.08,41.99999999999999,26,0.04,25.96,221,63,8,55,518.036231998,151.964,15.999,135.965,905,195,60,135,8.850000000000001,3.44,0,3.44,20,6,2,4,47.00378020000001,13.618054,5.5386,8.079454000000002,575.48,208,2.32,205.68,1209.2508131880002,415.974,5.604640000000001,410.36936,3990.0000000000005,1560,7.4,1552.6,112.7008,89.44,0,89.44,207.96,156,0.08,155.92,477.011607984,354.069404,0.221544,353.84786,298,310,415,1
Ca1.9PO4ClCe0.03Eu0.07,8,4,0.03,3.97,181,63,8,55,414.580761998,151.964,15.999,135.965,810,185,60,125,10.91,3.44,0,3.44,24,7,2,5,54.3945102,13.618054,5.5386,8.079454000000002,108.14999999999999,38,1.74,36.26,221.408921998,76.1482,4.20348,71.94472,800.5,342,5.55,336.45,21.0436,13.76,0,13.76,40,24,0.06,23.94,90.10461183,54.472216,0.16615799999999997,54.306058,298,334,367,1.000867722
Ba1.6Mg0.4B2O5Ce0.005,9.005,5,0.005,4.995,139,58,5,53,328.557,140.116,10.81,129.306,695,215,60,155,8.8,3.44,0.89,2.55,15,6,2,4,40.312572,13.618054,5.211664,8.406390000000002,144.69,89.60000000000001,0.29,89.31,331.76078,219.72320000000002,0.7005800000000001,219.02262000000002,874.925,344,0.925,343.075,23.233600000000003,17.2,0.005600000000000001,17.194399999999998,40.01,30,0.01,29.99,96.1111574,68.09027,0.027693,68.062577,298,360,438,1.010723865
Ca2Al3O6FCe0.08Tb0.1,12.18,6,0.08,5.92,173,65,8,57,401.09829166300005,158.92535,15.999,142.92635,775,185,50,135,11.150000000000002,3.98,0,3.98,22,7,2,5,54.5421976,17.42282,5.5386,11.884220000000003,147.14,48,4.64,43.36,303.194833663,95.994,11.209280000000001,84.78472,1177.3,375,14.8,360.2,31.5396,20.64,0,20.64,56.36,36,0.16,35.84,130.34422759999998,81.708324,0.443088,81.265236,298,350,413,1.025715384
K2Ca2Si2O7Bi0.02,13.02,7,0.02,6.98,144,83,8,75,332.2407,208.9804,15.999,192.9814,730,220,60,160,9.06,3.44,0.82,2.62,18,6,1,5,39.50907174,13.618054,4.34066354,9.27739046,163.66,56,1.6600000000000001,54.34,330.695208,111.99300000000001,4.179608,107.81339200000001,1443.2,440,3.2,436.8,31.557999999999996,24.08,0.038,24.041999999999998,56.1,42,0.1,41.9,132.68309180000003,95.326378,0.14571032,95.18066768,298,309,490,1.053078443
Ba2B2O5Ce0.005Tb0.1,9.105,5,0.005,4.995,192,65,5,60,463.17735000000005,158.92535,10.81,148.11535,720,215,60,155,7.49,3.44,0,3.44,15,6,2,4,38.530136999999996,13.618054,5.211664,8.406390000000002,168.79,112,0.29,111.71,392.862115,274.654,0.7005800000000001,273.95342,918.425,430,0.925,429.075,23.0656,17.2,0,17.2,40.21,30,0.01,29.99,95.723709,68.09027,0.027693,68.062577,298,353,420,1.071878327
CaLaGa3S6OCe0.1,12.1,6,0.1,5.9,190,58,8,50,436.88147000000004,140.116,15.999,124.11700000000002,850,195,60,135,11.05,3.44,1,2.44,22,6,2,4,47.20602100000001,13.618054,5.5386,8.079454000000002,279.8,96,5.800000000000001,90.2,610.5230700000001,209.16899999999998,14.011600000000001,195.1574,1443.5,600,18.5,581.5,26.561999999999998,15.48,0.11200000000000002,15.368,56.2,36,0.2,35.8,106.0199346,62.16006,0.55386,61.6062,420,398,442,1.078819183
Ba2B2O5Ce0.005Tb0.05,9.055000000000001,5,0.005,4.995,192,65,5,60,463.17735000000005,158.92535,10.81,148.11535,720,215,60,155,7.49,3.44,0,3.44,15,6,2,4,38.530136999999996,13.618054,5.211664,8.406390000000002,165.54,112,0.29,111.71,384.9158475,274.654,0.7005800000000001,273.95342,909.675,430,0.925,429.075,23.0656,17.2,0,17.2,40.11,30,0.01,29.99,95.43051899999999,68.09027,0.027693,68.062577,298,353,420,1.080752717
Ca2Al3O6FCe0.08Tb0.05,12.13,6,0.05,5.95,173,65,8,57,401.09829166300005,158.92535,15.999,142.92635,775,185,50,135,11.150000000000002,3.98,0,3.98,22,7,2,5,54.5421976,17.42282,5.5386,11.884220000000003,143.89,48,3.25,44.75,295.24856616299996,95.994,7.946267500000001,88.0477325,1168.55,375,8.75,366.25,31.5396,20.64,0,20.64,56.26,36,0.1,35.9,130.0510376,81.708324,0.29319,81.41513400000001,298,350,413,1.090610708
Mg0.88Y1.94Al4SiO12Ce0.06Mn0.12,20,12,0.06,11.94,169,58,8,50,379.3304225,140.116,15.999,124.11700000000002,950,185,60,125,12.150000000000002,3.44,1.12,2.32,27,7,2,5,54.59161840000001,13.618054,5.5386,8.079454000000002,254.7,96,3,93,536.86440888,191.988,6.59256528,185.39543472,1839.1,720,11.1,708.9,53.3928,41.28,0.06720000000000001,41.2128,96.54,72,0.12,71.88,215.52597396000002,163.416648,0.33231599999999994,163.08433200000002,298,460,550,1.127104798
NaCa0.92BO3Ce0.01Mn0.07,6,3,0.01,2.99,127,58,5,53,284.93081328,140.116,10.81,129.306,830,185,60,125,10.080000000000002,3.44,0.93,2.51,21,7,1,6,46.14092290000001,13.618054,5.1390767,8.4789773,60.730000000000004,24,0.58,23.42,123.91535236,47.997,1.4011600000000002,46.59584,622.25,180,1.85,178.15,14.3297,10.32,0.011200000000000002,10.3088,24.349999999999998,18,0.02,17.98,60.491127744,40.854162,0.055386,40.798776000000004,298,360,400,1.12904506
Ca2Al3O6FCe0.08Tb0.03,12.11,6,0.03,5.97,173,65,8,57,401.09829166300005,158.92535,15.999,142.92635,775,185,50,135,11.150000000000002,3.98,0,3.98,22,7,2,5,54.5421976,17.42282,5.5386,11.884220000000003,142.58999999999997,48,1.95,46.05,292.070059163,95.994,4.7677605000000005,91.2262395,1165.05,375,5.25,369.75,31.5396,20.64,0,20.64,56.22,36,0.06,35.94,129.9337616,81.708324,0.17591400000000001,81.53241,298,350,413,1.13289977
Ca3YNaP3O12FCe0.03Mn0.09,21.12,12,0.03,11.97,185,58,8,50,412.998818441,140.116,15.999,124.11700000000002,1075,185,50,135,15.43,3.98,0.93,3.05,33,7,1,6,71.9696699,17.42282,5.1390767,12.283743300000001,263.99,96,1.74,94.26,545.185202397,191.988,4.20348,187.78452,1988.1499999999999,720,5.55,714.45,57.153099999999995,41.28,0.033600000000000005,41.2464,104.69,72,0.06,71.94,242.83054792000001,163.416648,0.16615799999999997,163.25049,298,300,405,1.135132651
BaLu4.62Si7O24Ce0.18Tb1.2,38.00000000000001,24,0.18,23.82,272,71,8,63,655.4191500000001,174.9668,15.999,158.9678,920,215,60,155,8.350000000000001,3.44,0,3.44,18,6,2,4,43.809672,13.618054,5.211664,8.406390000000002,762.46,328.02,10.44,317.58,1742.1759160000001,808.346616,25.22088,783.1257360000001,3476.8,1440,33.3,1406.7,101.5716,82.56,0,82.56,186.00000000000003,144,0.36,143.64,422.20777302,326.833296,0.996948,325.83634800000004,298,350,402,1.13893394
Sr2La7.68Si6O24F2Ce0.07Tb0.25,42,24,0.07,23.93,249,65,8,57,588.649223163,158.92535,15.999,142.92635,975,200,50,150,12.489999999999998,3.98,0,3.98,26,7,2,5,61.8667242,17.42282,5.5386,11.884220000000003,828.0699999999999,437.76,4.0600000000000005,433.7,1882.056273426,1066.7940096,9.808120000000002,1056.9858896,4154.3,1497.6,12.950000000000001,1484.6499999999999,112.34639999999999,82.56,0,82.56,209.67999999999998,144,0.14,143.86,466.66301240000007,326.833296,0.38770200000000005,326.445594,298,370,415,1.148910993
Ca3Gd0.45Ga3O15B4Ce0.05Tb0.5,26,15,0.05,14.95,251,65,5,60,592.90135,158.92535,10.81,148.11535,995,185,60,125,10.61,3.44,0,3.44,20,6,2,4,51.580726,13.618054,5.5386,8.079454000000002,357.2,120,2.9000000000000004,117.1,769.858975,239.985,7.005800000000001,232.97920000000002,2347.75,900,9.25,890.75,68.786,51.6,0,51.6,119,90,0.1,89.9,279.7764952,204.27081,0.27693,203.99388000000002,298,344,400,1.149527014
Ca3Gd0.45Ga3B4O15Ce0.05Tb0.5,26,15,0.05,14.95,251,65,5,60,592.90135,158.92535,10.81,148.11535,995,185,60,125,10.61,3.44,0,3.44,20,6,2,4,51.580726,13.618054,5.5386,8.079454000000002,357.2,120,2.9000000000000004,117.1,769.858975,239.985,7.005800000000001,232.97920000000002,2347.75,900,9.25,890.75,68.786,51.6,0,51.6,119,90,0.1,89.9,279.7764952,204.27081,0.27693,203.99388000000002,298,344,400,1.149527014
Sr2La7.73Si6O24F2Ce0.07Tb0.2,42.00000000000001,24,0.07,23.93,249,65,8,57,588.649223163,158.92535,15.999,142.92635,975,200,50,150,12.489999999999998,3.98,0,3.98,26,7,2,5,61.8667242,17.42282,5.5386,11.884220000000003,827.67,440.61,4.0600000000000005,436.55,1881.0552794260002,1073.7392831000002,9.808120000000002,1063.9311631000003,4155.3,1507.3500000000001,12.950000000000001,1494.4,112.4014,82.56,0,82.56,209.73,144,0.14,143.86,466.6486674,326.833296,0.38770200000000005,326.445594,298,370,415,1.152594078
Ca4Y6Si6O25Ce0.1Eu0.05,41.15,25,0.05,24.95,202,63,8,55,465.14784000000003,151.964,15.999,135.965,900,185,60,125,8.68,3.44,0,3.44,19,6,2,4,45.309137199999995,13.618054,5.5386,8.079454000000002,606.9499999999999,234,3.1500000000000004,230.85,1283.8418399999998,533.43504,7.5982,525.8368399999999,3987.75,1500,9.25,1490.75,108.832,86,0,86,200.29999999999998,150,0.1,149.9,451.95500805,340.45135000000005,0.28351925,340.16783075000006,298,356,426,1.158663981
Ba0.8Sr1.2B2O5Ce0.005,9.005,5,0.005,4.995,165,58,5,53,391.872,140.116,10.81,129.306,745,215,60,155,8.440000000000001,3.44,0.89,2.55,15,6,2,4,38.3612042,13.618054,5.211664,8.406390000000002,140.69,45.6,0.29,45.31,317.32118,109.86160000000001,0.7005800000000001,109.16102000000001,882.925,300,0.925,299.075,23.1376,17.2,0.005600000000000001,17.194399999999998,40.01,30,0.01,29.99,95.71717284,68.09027,0.027693,68.062577,298,360,438,1.160768562
Ca3YNaP3O12FCe0.03Mn0.07,21.1,12,0.03,11.97,185,58,8,50,412.998818441,140.116,15.999,124.11700000000002,1075,185,50,135,15.43,3.98,0.93,3.05,33,7,1,6,71.9696699,17.42282,5.1390767,12.283743300000001,263.49,96,1.74,94.26,544.086441517,191.988,3.84566308,188.14233692,1985.35,720,5.55,714.45,57.122099999999996,41.28,0.033600000000000005,41.2464,104.55,72,0.06,71.94,242.68186756,163.416648,0.16615799999999997,163.25049,298,300,405,1.166726056
Ca3YNaP3O12FCe0.03Mn0.05,21.080000000000002,12,0.03,11.97,185,58,8,50,412.998818441,140.116,15.999,124.11700000000002,1075,185,50,135,15.43,3.98,0.93,3.05,33,7,1,6,71.9696699,17.42282,5.1390767,12.283743300000001,262.99,96,1.25,94.75,542.987680637,191.988,2.7469022,189.2410978,1982.55,720,5.55,714.45,57.0911,41.28,0.033600000000000005,41.2464,104.41,72,0.06,71.94,242.53318720000001,163.416648,0.16615799999999997,163.25049,298,300,405,1.16879202
Ba2B2O5Ce0.005Tb0.03,9.035,5,0.005,4.995,192,65,5,60,463.17735000000005,158.92535,10.81,148.11535,720,215,60,155,7.49,3.44,0,3.44,15,6,2,4,38.530136999999996,13.618054,5.211664,8.406390000000002,164.23999999999998,112,0.29,111.71,381.7373405,274.654,0.7005800000000001,273.95342,906.175,430,0.925,429.075,23.0656,17.2,0,17.2,40.07,30,0.01,29.99,95.313243,68.09027,0.027693,68.062577,298,353,420,1.16907753
Ba1.2Mg0.4B2O5Ce0.005,8.605,5,0.005,4.995,139,58,5,53,328.557,140.116,10.81,129.306,695,215,60,155,8.8,3.44,0.89,2.55,15,6,2,4,40.312572,13.618054,5.211664,8.406390000000002,122.29,67.2,0.29,66.91,276.82998000000003,164.7924,0.7005800000000001,164.09181999999998,788.925,300,0.925,299.075,22.8776,17.2,0.005600000000000001,17.194399999999998,39.21,30,0.01,29.99,94.0264918,68.09027,0.027693,68.062577,298,360,438,1.173186268
Ca1.92PO4ClCe0.03Eu0.05,8,4,0.03,3.97,181,63,8,55,414.580761998,151.964,15.999,135.965,810,185,60,125,10.91,3.44,0,3.44,24,7,2,5,54.3945102,13.618054,5.5386,8.079454000000002,107.29,38.4,1.74,36.66,219.171201998,76.94976,4.20348,72.74628,800.3999999999999,345.59999999999997,5.55,340.04999999999995,21.063599999999997,13.76,0,13.76,40.00000000000001,24,0.06,23.94,90.113467234,54.472216,0.16615799999999997,54.306058,298,334,367,1.173477643
Ca7.94La1.96P6O26Ce0.04Eu0.06,42,26,0.04,25.96,221,63,8,55,518.036231998,151.964,15.999,135.965,905,195,60,135,8.850000000000001,3.44,0,3.44,20,6,2,4,47.00378020000001,13.618054,5.5386,8.079454000000002,574.62,208,2.32,205.68,1207.013093188,415.974,5.604640000000001,410.36936,3989.9,1560,7.4,1552.6,112.7208,89.44,0,89.44,207.96,156,0.08,155.92,477.02046338800005,354.069404,0.221544,353.84786,298,310,415,1.174059808
Ca7.84NaGd0.98P6O24F2Ce0.02Mn0.16,42,24,0.02,23.98,210,64,8,56,481.342978441,157.25,15.999,141.251,1075,185,50,135,15.41,3.98,0.93,3.05,32,7,1,6,71.9022059,17.42282,5.1390767,12.283743300000001,535.68,192,1.16,190.84,1110.714074634,383.976,2.8023200000000004,381.17368,3933.7000000000003,1440,3.7,1436.3,113.8764,82.56,0.022400000000000003,82.5376,207.79999999999998,144,0.04,143.96,484.992280428,326.833296,0.110772,326.722524,298,303,337,1.181843588
Ca4P2O9Ce0.02Eu0.012,15.032,9,0.012,8.988,164,63,8,55,379.130761998,151.964,15.999,135.965,710,185,60,125,7.75,3.44,0,3.44,17,6,2,4,41.4268802,13.618054,5.5386,8.079454000000002,183.916,80,0.756,79.244,370.87641199600006,160.312,1.823568,158.48843200000002,1465.92,720,2.22,717.78,39.3624,30.96,0,30.96,72.06400000000001,54,0.024,53.976,168.16729542,122.562486,0.06804462,122.49444138000001,298,380,460,1.181843588
Ba2B2O5Ce0.005Tb0.02,9.025,5,0.005,4.995,192,65,5,60,463.17735000000005,158.92535,10.81,148.11535,720,215,60,155,7.49,3.44,0,3.44,15,6,2,4,38.530136999999996,13.618054,5.211664,8.406390000000002,163.59,112,0.29,111.71,380.14808700000003,274.654,0.7005800000000001,273.95342,904.425,430,0.925,429.075,23.0656,17.2,0,17.2,40.05,30,0.01,29.99,95.254605,68.09027,0.027693,68.062577,298,353,420,1.184325107
Sr3NaYP3O12FEu0.03Mn0.12,21.150000000000002,12,0.03,11.97,208,63,8,55,472.388818441,151.964,15.999,135.965,1095,200,50,150,14.26,3.98,0,3.98,33,7,1,6,71.6831669,17.42282,5.1390767,12.283743300000001,318.89,114,1.89,112.11,689.8147837170001,262.86,4.55892,258.30108,2052.35,720,5.55,714.45,57.016,41.28,0,41.28,104.9,72,0.06,71.94,241.80265801000002,163.416648,0.17011154999999997,163.24653645,298,365,467,1.18723862
RbCaGdP2O8Ce0.1Mn0.35,13.45,8,0.1,7.9,227,64,8,56,524.822605998,157.25,15.999,141.251,1080,235,60,175,11.32,3.44,0.82,2.62,25,7,1,6,53.5174372,13.618054,4.177128,9.440926000000001,229.55,64,5.800000000000001,58.2,505.97523939599995,157.25,14.011600000000001,143.2384,1342.5,480,18.5,461.5,35.5745,27.52,0.11200000000000002,27.408,65.65,48,0.2,47.8,149.51364949999999,108.944432,0.55386,108.390572,298,334,408,1.187802639
Ca4.35P2SiO12Ce0.03Tb0.1,19.480000000000004,12,0.03,11.97,180,65,8,57,414.177111998,158.92535,15.999,142.92635,810,185,60,125,9.649999999999999,3.44,0,3.44,21,6,2,4,49.7719782,13.618054,5.5386,8.079454000000002,235.24,96,1.74,94.26,476.455838996,191.988,4.20348,187.78452,1836.05,782.9999999999999,5.55,777.4499999999999,51.9436,41.28,0,41.28,94.96000000000001,72,0.06,71.94,219.88646612,163.416648,0.16615799999999997,163.25049,298,307,416,1.193124598
Ca1.9Gd7.6Si6O26Ce0.05Mn0.05,41.599999999999994,26,0.05,25.95,189,64,8,56,436.466044,157.25,15.999,141.251,855,185,60,125,10.21,3.44,1,2.44,23,7,2,5,47.00530620000001,13.618054,5.5386,8.079454000000002,820.55,486.4,1.25,485.15,1865.4849021999999,1195.1,2.7469022,1192.3530978,3946.25,1560,7,1553,111.9935,89.44,0.05600000000000001,89.384,199.45,156,0.1,155.9,461.98157738000003,354.069404,0.27693,353.792474,298,352,428,1.195346058
CaLaGa3S6OCe0.1,12.1,6,0.1,5.9,190,58,8,50,436.88147000000004,140.116,15.999,124.11700000000002,850,195,60,135,11.05,3.44,1,2.44,22,6,2,4,47.20602100000001,13.618054,5.5386,8.079454000000002,279.8,96,5.800000000000001,90.2,610.5230700000001,209.16899999999998,14.011600000000001,195.1574,1443.5,600,18.5,581.5,26.561999999999998,15.48,0.11200000000000002,15.368,56.2,36,0.2,35.8,106.0199346,62.16006,0.55386,61.6062,300,398,442,1.195622944
Gd0.84BO3Ce0.01Tb0.15,5,3,0.01,2.99,200,65,5,60,483.10035000000005,158.92535,10.81,148.11535,685,185,60,125,7.8,3.44,0,3.44,15,6,2,4,39.468269,13.618054,5.5386,8.079454000000002,93.08999999999999,53.76,0.58,53.18,216.13696249999998,132.09,1.4011600000000002,130.68884,444.3,180,1.85,178.15,13.3792,10.32,0,10.32,23,18,0.02,17.98,55.25296564,40.854162,0.055386,40.798776000000004,298,356,412,1.198657087
Na3Sc1.84P3O12Ce0.03Tb0.05,19.92,12,0.03,11.97,178,65,8,57,413.959789278,158.92535,15.999,142.92635,860,185,60,125,9.04,3.44,0,3.44,19,6,1,5,47.2077067,13.618054,5.1390767,8.4789773,217.63,96,1.74,94.26,448.747212054,191.988,4.20348,187.78452,1868.7,720,5.55,714.45,53.176,41.28,0,41.28,95.67999999999999,72,0.06,71.94,222.82642570000002,163.416648,0.16615799999999997,163.25049,298,320,542,1.203848464
Ba2B2O5Ce0.005Tb0.01,9.015,5,0.005,4.995,192,65,5,60,463.17735000000005,158.92535,10.81,148.11535,720,215,60,155,7.49,3.44,0,3.44,15,6,2,4,38.530136999999996,13.618054,5.211664,8.406390000000002,162.94,112,0.29,111.71,378.5588335,274.654,0.7005800000000001,273.95342,902.675,430,0.925,429.075,23.0656,17.2,0,17.2,40.03,30,0.01,29.99,95.195967,68.09027,0.027693,68.062577,298,353,420,1.203848464
