Repository: KRICT-DATA/IPOP-database

File: phosphor_20220714_T50_AF.csv (part 1 of 4)
Formula,Atomic Ratio_sum,Atomic Ratio_max,Atomic Ratio_min,Atomic Ratio_diff,Atomic Number_sum,Atomic Number_max,Atomic Number_min,Atomic Number_diff,Atomic Weight_sum,Atomic Weight_max,Atomic Weight_min,Atomic Weight_diff,Atomic Radius_sum,Atomic Radius_max,Atomic Radius_min,Atomic Radius_diff,EN pauling_sum,EN pauling_max,EN pauling_min,EN pauling_diff,Valence Electron_sum,Valence Electron_max,Valence Electron_min,Valence Electron_diff,Ionization Energy_sum,Ionization Energy_max,Ionization Energy_min,Ionization Energy_diff,ARW_Atomic Number_sum,ARW_Atomic Number_max,ARW_Atomic Number_min,ARW_Atomic Number_diff,ARW_Atomic Weight_sum,ARW_Atomic Weight_max,ARW_Atomic Weight_min,ARW_Atomic Weight_diff,ARW_Atomic Radius_sum,ARW_Atomic Radius_max,ARW_Atomic Radius_min,ARW_Atomic Radius_diff,ARW_EN pauling_sum,ARW_EN pauling_max,ARW_EN pauling_min,ARW_EN pauling_diff,ARW_Valence Electron_sum,ARW_Valence Electron_max,ARW_Valence Electron_min,ARW_Valence Electron_diff,ARW_Ionization Energy_sum,ARW_Ionization Energy_max,ARW_Ionization Energy_min,ARW_Ionization Energy_diff,Excitation source (nm),T50 (K)
Ca0.96ZnOSEu0.04,4,1,0.04,0.96,137,63,8,55,305.481,151.964,15.999,135.965,660,185,60,125,8.67,3.44,0,3.44,28,12,2,10,45.15580320000001,13.618054,5.670385,7.947669000000001,75.72,30,2.52,27.48,157.99244000000002,65.38,6.07856,59.30143999999999,475.19999999999993,172.79999999999998,7.4,165.39999999999998,8.629999999999999,3.44,0,3.44,26,12,0.08,11.92,39.467707392,13.618054,0.2268154,13.391238600000001,460,120
Ca0.997AlSiN3Yb0.003,6,3,0.003,2.997,124,70,7,63,282.1965385,173.045,14.007,159.03799999999998,655,180,65,115,7.55,3.04,0,3.04,16,5,2,3,41.038896599999994,14.53413,5.9857684,8.5483616,68.14999999999999,21,0.21,20.79,137.5644395,42.021,0.519135,41.501865,609.985,195,0.525,194.475,13.627,9.120000000000001,0,9.120000000000001,24,15,0.006,14.994,63.853419614399996,43.60239,0.018762479999999998,43.58362752,465,135
Ca1.96Si5N8Eu0.04,15,8,0.04,7.96,104,63,7,56,234.13400000000001,151.964,14.007,137.957,540,185,65,120,5.9399999999999995,3.04,0,3.04,13,5,2,3,34.4693532,14.53413,5.670385,8.863745,167.72,70,2.52,67.48,337.11244,140.425,6.07856,134.34644,1430.2,550,7.4,542.6,35.78,24.32,0,24.32,64,40,0.08,39.92,169.24005459199998,116.27304,0.2268154,116.04622459999999,450,185
Ba1.96Si5N8Eu0.04,15,8,0.04,7.96,140,63,7,56,331.38300000000004,151.964,14.007,137.957,575,215,65,150,5.83,3.04,0,3.04,13,5,2,3,33.567862000000005,14.53413,5.211664,9.322465999999999,238.28,109.75999999999999,2.52,107.24,527.7204800000001,269.16092,6.07856,263.08236,1498.8000000000002,550,7.4,542.6,35.5644,24.32,0,24.32,64,40,0.08,39.92,167.47313183999998,116.27304,0.2268154,116.04622459999999,450,260
Sr1.96Si5N8Eu0.04,15,8,0.04,7.96,122,63,7,56,281.67600000000004,151.964,14.007,137.957,560,200,65,135,5.89,3.04,0,3.04,13,5,2,3,34.0510652,14.53413,5.670385,8.863745,203.00000000000003,74.48,2.52,71.96000000000001,430.29476,171.7352,6.07856,165.65663999999998,1469.4,550,7.4,542.6,35.682,24.32,0,24.32,64,40,0.08,39.92,168.42021011199998,116.27304,0.2268154,116.04622459999999,450,300
LiCa3ZnV3O12,20,12,1,11,84,30,3,27,179.33849999999998,65.38,6.94,58.44,655,180,60,120,8.7,3.44,0.98,2.46,26,12,1,11,41.263309961000004,13.618054,5.391714761,8.226339239000001,258,96,3,93,537.3665000000001,191.988,6.94,185.048,1945,720,135,585,51.8,41.28,0.98,40.300000000000004,106,72,1,71,216.780588361,163.416648,5.391714761,158.024933239,330,323
SrLaScO4Mn0.008,7.008,4,0.008,3.992,149,57,8,49,342.418422,138.90547,15.999,122.90647000000001,755,200,60,140,8.4,3.44,0.95,2.49,21,7,2,5,38.8853292,13.618054,5.5769,8.041154,148.2,57,0.2,56.8,335.91688235199996,138.90547,0.439504352,138.465965648,796.12,240,1.12,238.88,17.1824,13.76,0.012400000000000001,13.7476,32.056,24,0.056,23.944,72.36494534399999,54.472216,0.059472144000000005,54.412743856000006,350,328
Ca2KZn2V3O12,20,12,1,11,100,30,8,22,211.49679999999998,65.38,15.999,49.38099999999999,730,220,60,160,8.54,3.44,0.82,2.62,26,12,1,11,40.212258739999996,13.618054,4.34066354,9.27739046,284,96,19,77,594.8268,191.988,39.0983,152.8897,1975,720,220,500,52.29,41.28,0.82,40.46,116,72,1,71,219.01058094,163.416648,4.34066354,159.07598446,389,335
Ba3Sc3.996O9Ce0.004,16,9,0.004,8.996,143,58,8,50,338.39790800000003,140.116,15.999,124.11700000000002,620,215,60,155,6.81,3.44,0.89,2.55,13,6,2,4,30.929807999999998,13.618054,5.211664,8.406390000000002,324.148,168,0.232,167.768,736.176272368,411.981,0.5604640000000001,411.42053599999997,1825.1000000000001,645,0.74,644.26,39.06904,30.96,0.0044800000000000005,30.95552,71.996,54,0.008,53.992,164.43934644,122.562486,0.0221544,122.5403316,430,335
LiCa3MgV3O12,20,12,1,11,66,23,3,20,138.2635,50.9415,6.94,44.0015,670,180,60,120,8.36,3.44,0.98,2.46,16,6,1,5,39.515345961,13.618054,5.391714761,8.226339239000001,240,96,3,93,496.2915,191.988,6.94,185.048,1960,720,145,575,51.46,41.28,0.98,40.300000000000004,96,72,1,71,215.032624361,163.416648,5.391714761,158.024933239,330,336
LiScGeO4Cr0.01,7.01,4,0.01,3.99,88,32,3,29,192.521008,72.63,6.94,65.69,630,160,60,100,9.45,3.44,0.98,2.46,20,6,1,5,40.237203761,13.618054,5.391714761,8.226339239000001,88.24,32,0.24,31.76,189.041869,72.63,0.519961,72.110039,671.4,240,1.4000000000000001,238.6,18.1266,13.76,0.0166,13.7434,32.06,24,0.06,23.94,74.39252086100001,54.472216,0.0676651,54.404550900000004,476,343
SrLaGaO4Mn0.002,7.002,4,0.002,3.998,159,57,8,49,367.185514,138.90547,15.999,122.90647000000001,725,200,60,140,8.85,3.44,0.95,2.49,21,7,2,5,38.323141,13.618054,5.5769,8.041154,158.05,57,0.05,56.95,360.354346088,138.90547,0.109876088,138.79559391200002,765.28,240,0.28,239.72,17.6231,13.76,0.0031000000000000003,13.7569,32.014,24,0.014,23.986,71.758153036,54.472216,0.014868036000000001,54.457347964,365,345
LiScGeO4Cr0.01,7.01,4,0.01,3.99,88,32,3,29,192.521008,72.63,6.94,65.69,630,160,60,100,9.45,3.44,0.98,2.46,20,6,1,5,40.237203761,13.618054,5.391714761,8.226339239000001,88.24,32,0.24,31.76,189.041869,72.63,0.519961,72.110039,671.4,240,1.4000000000000001,238.6,18.1266,13.76,0.0166,13.7434,32.06,24,0.06,23.94,74.39252086100001,54.472216,0.0676651,54.404550900000004,476,348
Y2Mo4O15Eu0.1,21.1,15,0.1,14.9,152,63,8,55,352.81884,151.964,15.999,135.965,570,185,60,125,6.82,3.44,0,3.44,17,6,2,4,32.598129,13.618054,5.670385,7.947669000000001,372.3,168,6.300000000000001,161.7,816.79308,383.8,15.1964,368.60360000000003,1858.5,900,18.5,881.5,62.68,51.6,0,51.6,120.2,90,0.2,89.8,245.6420885,204.27081,0.5670385,203.70377150000002,393.5,349
Ca4P2O9Eu0.012,15.012,9,0.012,8.988,106,63,8,55,239.01476199799998,151.964,15.999,135.965,525,185,60,125,6.63,3.44,0,3.44,15,6,2,4,35.8882802,13.618054,5.670385,7.947669000000001,182.756,80,0.756,79.244,368.07409199600005,160.312,1.823568,158.48843200000002,1462.22,720,2.22,717.78,39.34,30.96,0,30.96,72.024,54,0.024,53.976,168.05652342,122.562486,0.06804462,122.49444138000001,460,350
LiScP2O7Cr0.07,11.07,7,0.07,6.93,71,24,3,21,150.86476999799999,51.9961,6.94,45.0561,605,160,60,100,9.629999999999999,3.44,0.98,2.46,21,6,1,5,42.824454761,13.618054,5.391714761,8.226339239000001,111.68,56,1.6800000000000002,54.32,229.47615899599998,111.99300000000001,3.639727,108.35327300000002,934.8,420,9.8,410.2,30.916199999999996,24.08,0.11620000000000001,23.9638,56.42,42,0.42000000000000004,41.58,128.726610461,95.326378,0.47365570000000007,94.85272230000001,450,355
Cs3AlF6Mn0.00183,10.00183,6,0.00183,5.99817,102,55,9,46,233.823437623,132.90545196,18.998403163,113.90704879699999,575,260,50,210,7.930000000000001,3.98,0.79,3.19,18,7,1,6,34.736511948,17.42282,3.893905548,13.528914452000002,232.04575,165,0.04575,164.95425,539.7888499785199,398.71635588,0.10053662052,398.61581925947996,1205.2562,780,0.2562,779.7438,27.8628365,23.88,0.0028365,23.877163499999998,48.01281,42,0.01281,41.98719,122.21800929694001,104.53692000000001,0.01360425294,104.52331574706001,467,355
Ca20Li8Al39N55Eu0.005,122.005,55,0.005,54.995,106,63,3,60,239.9705385,151.964,6.94,145.024,700,185,65,120,6.63,3.04,0,3.04,13,5,1,4,37.695153360999996,14.53413,5.391714761,9.142415238999998,1316.315,507,0.315,506.685,2680.5048215000006,1052.2800015,0.75982,1051.5201815,13210.925,4875,0.925,4874.075,257.83,167.2,0,167.2,440.01,275,0.01,274.99,1198.2472916129998,799.3771499999999,0.028351925,799.3487980749999,450,355
Ca2.91Mo0.2W0.8O6Eu0.09,10,6,0.09,5.91,207,74,8,66,487.8310000000001,183.84,15.999,167.841,705,185,60,125,8.3,3.44,0,3.44,22,6,2,4,40.3580542,13.618054,5.670385,7.947669000000001,179.47,59.2,5.67,53.53,392.5597400000001,147.072,13.67676,133.39524,1037.45,523.8000000000001,16.65,507.1500000000001,25.342,20.64,0,20.64,48,36,0.18,35.82,107.71765028200001,81.708324,0.5103346499999999,81.19798935,365,355
BaLaMgNb0.996O6Mn0.004,10,6,0.004,5.996,199,57,8,49,464.38088400000004,138.90547,15.999,122.90647000000001,905,215,60,155,9.89,3.44,0.89,2.55,25,7,2,5,46.245721,13.618054,5.211664,8.406390000000002,213.936,57,0.1,56.9,489.285966696,138.90547,0.219752176,138.68571782400002,1064.98,360,0.56,359.44,25.5398,20.64,0.006200000000000001,20.6338,48.008,36,0.028,35.972,106.90467367200002,81.708324,0.029736072000000002,81.678587928,360,355
Ca5Zn4V6O24,39,24,4,20,81,30,8,22,172.39849999999998,65.38,15.999,49.38099999999999,510,180,60,120,7.719999999999999,3.44,1,2.44,25,12,2,10,35.8715952,13.618054,6.1131552,7.504898800000001,550,192,100,92,1151.5349999999999,383.976,200.39000000000001,183.58599999999998,3690,1440,540,900,103.94,82.56,5,77.56,232,144,10,134,435.45299,326.833296,30.565776,296.26752,320,358
Ca2La0.95Hf2Al3O12Ce0.05,20,12,0.05,11.95,228,72,8,64,540.5700085000001,178.49,15.999,162.491,900,195,60,135,9.57,3.44,1,2.44,20,6,2,4,43.6575476,13.618054,5.5386,8.079454000000002,376.04999999999995,144,2.9000000000000004,141.1,849.034612,356.98,7.005800000000001,349.9742,1959.5,720,9.25,710.75,51.811,41.28,0.05600000000000001,41.224000000000004,95.94999999999999,72,0.1,71.9,212.8253886,163.416648,0.27693,163.13971800000002,408,360
Ca18.75Li10.5Al39N55Eu0.005,123.255,55,0.005,54.995,106,63,3,60,239.9705385,151.964,6.94,145.024,700,185,65,120,6.63,3.04,0,3.04,13,5,1,4,37.695153360999996,14.53413,5.391714761,9.142415238999998,1298.815,507,0.315,506.685,2647.7573215,1052.2800015,0.75982,1051.5201815,13348.425,4875,0.925,4874.075,259.03,167.2,0,167.2,440.01,275,0.01,274.99,1204.0851345155,799.3771499999999,0.028351925,799.3487980749999,450,360
Ca18Li12Al39N55Eu0.005,124.005,55,0.005,54.995,106,63,3,60,239.9705385,151.964,6.94,145.024,700,185,65,120,6.63,3.04,0,3.04,13,5,1,4,37.695153360999996,14.53413,5.391714761,9.142415238999998,1288.315,507,0.315,506.685,2628.1088215,1052.2800015,0.75982,1051.5201815,13430.925,4875,0.925,4874.075,259.75,167.2,0,167.2,440.01,275,0.01,274.99,1207.587840257,799.3771499999999,0.028351925,799.3487980749999,450,360
Ca2.91Mo0.2W0.8O6Eu0.09,10,6,0.09,5.91,207,74,8,66,487.8310000000001,183.84,15.999,167.841,705,185,60,125,8.3,3.44,0,3.44,22,6,2,4,40.3580542,13.618054,5.670385,7.947669000000001,179.47,59.2,5.67,53.53,392.5597400000001,147.072,13.67676,133.39524,1037.45,523.8000000000001,16.65,507.1500000000001,25.342,20.64,0,20.64,48,36,0.18,35.82,107.71765028200001,81.708324,0.5103346499999999,81.19798935,393,360
LiScP2O7Cr0.01,11.01,7,0.01,6.99,71,24,3,21,150.86476999799999,51.9961,6.94,45.0561,605,160,60,100,9.629999999999999,3.44,0.98,2.46,21,6,1,5,42.824454761,13.618054,5.391714761,8.226339239000001,110.24,56,0.24,55.76,226.35639299599998,111.99300000000001,0.519961,111.47303900000001,926.4,420,1.4000000000000001,418.6,30.816599999999998,24.08,0.0166,24.063399999999998,56.06,42,0.06,41.94,128.320619861,95.326378,0.0676651,95.2587129,450,361
LiScP2O7Cr0.03,11.03,7,0.03,6.97,71,24,3,21,150.86476999799999,51.9961,6.94,45.0561,605,160,60,100,9.629999999999999,3.44,0.98,2.46,21,6,1,5,42.824454761,13.618054,5.391714761,8.226339239000001,110.72,56,0.72,55.28,227.396314996,111.99300000000001,1.559883,110.43311700000001,929.2,420,4.2,415.8,30.8498,24.08,0.0498,24.030199999999997,56.18,42,0.18,41.82,128.455950061,95.326378,0.2029953,95.12338270000001,450,361
LiScP2O7Cr0.05,11.05,7,0.05,6.95,71,24,3,21,150.86476999799999,51.9961,6.94,45.0561,605,160,60,100,9.629999999999999,3.44,0.98,2.46,21,6,1,5,42.824454761,13.618054,5.391714761,8.226339239000001,111.2,56,1.2000000000000002,54.8,228.436236996,111.99300000000001,2.599805,109.393195,932,420,7,413,30.882999999999996,24.08,0.083,23.997,56.3,42,0.30000000000000004,41.7,128.591280261,95.326378,0.33832550000000006,94.98805250000001,450,361
LiScP2O7Cr0.06,11.06,7,0.06,6.94,71,24,3,21,150.86476999799999,51.9961,6.94,45.0561,605,160,60,100,9.629999999999999,3.44,0.98,2.46,21,6,1,5,42.824454761,13.618054,5.391714761,8.226339239000001,111.44,56,1.44,54.56,228.956197996,111.99300000000001,3.119766,108.87323400000001,933.4,420,8.4,411.6,30.899599999999996,24.08,0.0996,23.9804,56.36,42,0.36,41.64,128.658945361,95.326378,0.4059906,94.92038740000001,450,361
LiScP2O7Cr0.09,11.09,7,0.09,6.91,71,24,3,21,150.86476999799999,51.9961,6.94,45.0561,605,160,60,100,9.629999999999999,3.44,0.98,2.46,21,6,1,5,42.824454761,13.618054,5.391714761,8.226339239000001,112.16,56,2.16,53.84,230.516080996,111.99300000000001,4.6796489999999995,107.31335100000001,937.6,420,12.6,407.4,30.949399999999997,24.08,0.14939999999999998,23.9306,56.54,42,0.54,41.46,128.861940661,95.326378,0.6089859,94.71739210000001,450,361
Y5.95WO12Dy0.05,19,12,0.05,11.95,187,74,8,66,451.24484,183.84,15.999,167.841,550,180,60,120,7.579999999999999,3.44,1.22,2.2199999999999998,17,6,2,4,33.638394,13.618054,5.93905,7.679004000000001,405.35,232.05,3.3000000000000003,228.75,912.9427479999999,528.989748,8.125,520.864748,1934.75,1071,8.75,1062.25,50.300000000000004,41.28,0.061,41.219,95.94999999999999,72,0.1,71.9,208.57032750000002,163.416648,0.2969525,163.1196955,345,361
Ba2ZnB2O6Eu0.05,11.05,6,0.05,5.95,162,63,5,58,381.48,151.964,10.81,141.154,680,215,60,155,8.02,3.44,0,3.44,25,12,2,10,42.19232099999999,13.618054,5.211664,8.406390000000002,203.15,112,3.1500000000000004,108.85,465.24620000000004,274.654,7.5982,267.0558,1104.25,430,9.25,420.75,28.15,20.64,0,20.64,58.1,36,0.1,35.9,118.40540825000001,81.708324,0.28351925,81.42480475,393,363
Ca2La0.94Zr2Ga3O12Ce0.06,19.999999999999996,12,0.06,11.94,214,58,8,50,496.04547,140.116,15.999,124.11700000000002,905,195,60,135,9.8,3.44,1,2.44,20,6,2,4,43.479911,13.618054,5.5386,8.079454000000002,366.06,96,3.48,92.52,802.7391018000001,209.16899999999998,8.40696,200.76203999999998,1974.3999999999999,720,11.1,708.9,52.471199999999996,41.28,0.06720000000000001,41.2128,95.94,72,0.12,71.88,212.4832658,163.416648,0.33231599999999994,163.08433200000002,430,363
Sr3Sc3.988O9Ce0.012,16,9,0.012,8.988,125,58,8,50,288.69090800000004,140.116,15.999,124.11700000000002,605,200,60,140,6.87,3.44,0.95,2.49,13,6,2,4,31.4130112,13.618054,5.5386,8.079454000000002,270.444,114,0.6960000000000001,113.304,587.8165531039999,262.86,1.6813920000000002,261.178608,1780.3,638.08,2.22,635.86,39.24712,30.96,0.013440000000000002,30.94656,71.988,54,0.024,53.976,165.88077292,122.562486,0.0664632,122.4960228,425,363
K2Ge4O9Mn0.001,15.001,9,0.001,8.999,84,32,8,24,182.66534399999998,72.63,15.999,56.63099999999999,545,220,60,160,7.819999999999999,3.44,0.82,2.62,18,7,1,6,33.29217054,13.618054,4.34066354,9.27739046,238.025,128,0.025,127.975,512.7625380439999,290.52,0.054938044,290.465061956,1480.14,540,0.14,539.86,40.64155,30.96,0.0015500000000000002,30.95845,72.007,54,0.007,53.993,162.848987098,122.562486,0.007434018000000001,122.55505198200001,450,363
SrGe3.98O9Mn0.02,14,9,0.02,8.98,103,38,8,30,231.187044,87.62,15.999,71.62100000000001,525,200,60,140,7.95,3.44,0.95,2.49,19,7,2,5,34.646374200000004,13.618054,5.6948672,7.923186800000001,237.86,127.36,0.5,126.86,521.77716088,289.06739999999996,1.09876088,287.96863912,1240.3,540,2.8000000000000003,537.2,39.940799999999996,30.96,0.031000000000000003,30.929000000000002,72.06,54,0.14,53.86,159.84578486,122.562486,0.14868036,122.41380564,430,363
Ca2GdSb0.994O6Mn0.006,10,6,0.006,5.994,168,64,8,56,390.02504400000004,157.25,15.999,141.251,705,180,60,120,9.24,3.44,1,2.44,22,7,2,5,41.9234122,13.618054,6.1131552,7.504898800000001,202.84400000000002,64,0.15,63.85,454.759068264,157.25,0.329628264,156.920371736,1044.97,360,0.84,359.16,25.887,20.64,0.009300000000000001,20.6307,47.012,36,0.042,35.958,108.685773174,81.708324,0.044604108,81.663719892,356,370
BiOClTb0.09,3.09,1,0.09,0.91,173,83,8,75,419.35474999999997,208.9804,15.999,192.9814,495,175,60,115,8.5,3.44,0,3.44,20,7,2,5,39.735,13.618054,5.8638,7.754254,113.85,83,5.85,77.15,274.7326815,208.9804,14.3032815,194.6771185,335.75,160,15.75,144.25,8.5,3.44,0,3.44,18.18,7,0.18,6.82,34.398942000000005,13.618054,0.527742,13.090312,377,370
Ba2Y3Si3O12FEu0.01,21.01,12,0.01,11.99,189,63,8,55,441.279243163,151.964,15.999,135.965,800,215,50,165,11.43,3.98,0,3.98,24,7,2,5,56.291866,17.42282,5.211664,12.211156000000003,376.63,117,0.63,116.37,838.1325631629999,274.654,1.51964,273.13436,2071.85,720,1.85,718.15,56.4,41.28,0,41.28,104.02,72,0.02,71.98,234.42632885,163.416648,0.05670385,163.35994415000002,350,370
Ca2.91Mo0.2W0.8O6Eu0.09,10,6,0.09,5.91,207,74,8,66,487.8310000000001,183.84,15.999,167.841,705,185,60,125,8.3,3.44,0,3.44,22,6,2,4,40.3580542,13.618054,5.670385,7.947669000000001,179.47,59.2,5.67,53.53,392.5597400000001,147.072,13.67676,133.39524,1037.45,523.8000000000001,16.65,507.1500000000001,25.342,20.64,0,20.64,48,36,0.18,35.82,107.71765028200001,81.708324,0.5103346499999999,81.19798935,465,370
Ba0.8Ca1.2B2O5Ce0.005,9.005,5,0.005,4.995,147,58,5,53,344.33000000000004,140.116,10.81,129.306,725,215,60,155,8.49,3.44,0.89,2.55,15,6,2,4,38.77949220000001,13.618054,5.211664,8.406390000000002,119.09000000000002,44.800000000000004,0.29,44.510000000000005,260.27078,109.86160000000001,0.7005800000000001,109.16102000000001,858.925,300,0.925,299.075,23.1976,17.2,0.005600000000000001,17.194399999999998,40.01,30,0.01,29.99,96.21911844,68.09027,0.027693,68.062577,360,373
NaBaYB2O6Ce0.02,11.02,6,0.02,5.98,177,58,5,53,416.14760928,140.116,10.81,129.306,905,215,60,155,9.64,3.44,0.89,2.55,17,6,1,5,44.0226737,13.618054,5.1390767,8.4789773,165.16,56,1.16,54.84,369.63892927999996,137.327,2.8023200000000004,134.52468,1108.7,360,3.7,356.3,27.782400000000003,20.64,0.022400000000000003,20.6176,48.04,36,0.04,35.96,114.9831347,81.708324,0.110772,81.59755200000001,360,373
LiScP2O7Cr0.06Yb0.003,11.063,7,0.003,6.997,141,70,3,67,323.909769998,173.045,6.94,166.105,780,175,60,115,9.629999999999999,3.44,0,3.44,23,6,1,5,49.078614761,13.618054,5.391714761,8.226339239000001,111.64999999999999,56,0.21,55.79,229.475332996,111.99300000000001,0.519135,111.473865,933.925,420,0.525,419.475,30.899599999999996,24.08,0,24.08,56.366,42,0.006,41.994,128.677707841,95.326378,0.018762479999999998,95.30761552,450,373
Ba3Lu4O9Bi0.01Eu0.15,16.16,9,0.01,8.99,281,83,8,75,689.2372,208.9804,15.999,192.9814,795,215,60,155,7.23,3.44,0,3.44,17,6,2,4,37.21149,13.618054,5.211664,8.406390000000002,534.2800000000001,284,0.8300000000000001,283.17,1280.7236039999998,699.8672,2.089804,697.7773960000001,1914.35,700,1.6,698.4,37.649,30.96,0,30.96,68.35,54,0.05,53.95,160.82437491,122.562486,0.07285516,122.48963084,356,375
Mg1.25Si1.25Al2.5O3N3Ce0.03,11.03,3,0.03,2.97,112,58,7,51,249.4935385,140.116,14.007,126.10900000000001,695,185,60,125,12.420000000000002,3.44,1.12,2.32,22,6,2,4,55.4744704,14.53413,5.5386,8.995529999999999,111.74,32.5,1.74,30.76,227.16282625000002,67.45384625,4.20348,63.25036625,1018.05,312.5,5.55,306.95,27.511100000000003,10.32,0.033600000000000005,10.2864,48.06,18,0.06,17.94,119.33452849999999,43.60239,0.16615799999999997,43.436232,335,376
SrSi5N8Eu0.5,14.5,8,0.5,7.5,122,63,7,56,281.67600000000004,151.964,14.007,137.957,560,200,65,135,5.89,3.04,0,3.04,13,5,2,3,34.0510652,14.53413,5.670385,8.863745,195.5,70,31.5,38.5,416.08299999999997,140.425,75.982,64.44300000000001,1362.5,550,92.5,457.5,34.769999999999996,24.32,0,24.32,63,40,1,39,165.5615147,116.27304,2.8351925,113.43784749999999,450,378
Ba0.8Sr1.2B2O5Ce0.005,9.005,5,0.005,4.995,165,58,5,53,391.872,140.116,10.81,129.306,745,215,60,155,8.440000000000001,3.44,0.89,2.55,15,6,2,4,38.3612042,13.618054,5.211664,8.406390000000002,140.69,45.6,0.29,45.31,317.32118,109.86160000000001,0.7005800000000001,109.16102000000001,882.925,300,0.925,299.075,23.1376,17.2,0.005600000000000001,17.194399999999998,40.01,30,0.01,29.99,95.71717284,68.09027,0.027693,68.062577,360,380
Gd1.4MoO6Eu0.3,8.700000000000001,6,0.3,5.7,177,64,8,56,421.163,157.25,15.999,141.251,570,185,60,125,6.800000000000001,3.44,0,3.44,16,6,2,4,32.530665,13.618054,5.670385,7.947669000000001,198.5,89.6,18.9,70.69999999999999,457.68319999999994,220.14999999999998,45.5892,174.56079999999997,812.5,360,55.5,304.5,24.48,20.64,0,20.64,45.4,36,0.6,35.4,99.1115839,81.708324,1.7011154999999998,80.0072085,360,380
Sr1.925MgB2O6Ce0.05,10.975000000000001,6,0.05,5.95,121,58,5,53,278.85,140.116,10.81,129.306,680,200,60,140,8.86,3.44,0.95,2.49,15,6,2,4,40.7957752,13.618054,5.5386,8.079454000000002,146.05,73.15,2.9000000000000004,70.25,317.59330000000006,168.66850000000002,7.005800000000001,161.66270000000003,1074.25,385,9.25,375.75,27.91475,20.64,0.05600000000000001,20.584,47.95,36,0.1,35.9,117.19014636,81.708324,0.27693,81.43139400000001,323,380
Sr3NaNbO6Mn0.005,11.005,6,0.005,5.995,123,41,8,33,274.45318328,92.90637,15.999,76.90737,725,200,60,140,8.47,3.44,0.93,2.51,21,7,1,6,38.6448659,13.618054,5.1390767,8.4789773,214.125,114,0.125,113.875,475.0248295,262.86,0.27469022,262.58530978,1285.7,600,0.7000000000000001,599.3,26.02775,20.64,0.007750000000000001,20.63225,48.035,36,0.035,35.965,110.72802239,81.708324,0.03717009,81.67115391,370,380
Sr9Mg1.5P7O28Eu0.06,45.56,28,0.06,27.94,136,63,8,55,310.861761998,151.964,15.999,135.965,695,200,60,140,7.889999999999999,3.44,0,3.44,17,6,2,4,43.1162272,13.618054,5.670385,7.947669000000001,692.78,342,3.78,338.22,1498.943673986,788.58,9.11784,779.46216,4416.1,1800,11.1,1788.9,122.16499999999999,96.32,0,96.32,224.12,168,0.12,167.88,517.7756944,381.305512,0.34022309999999995,380.9652889,460,382
BaLaZnTaO6Mn0.008,10.008,6,0.008,5.992,249,73,8,65,593.497394,180.94788,15.999,164.94888,890,215,60,155,10.13,3.44,0.89,2.55,35,12,2,10,48.784405,13.618054,5.211664,8.406390000000002,264.2,73,0.2,72.8,618.993854352,180.94788,0.439504352,180.508375648,1051.12,360,1.12,358.88,25.7924,20.64,0.012400000000000001,20.6276,58.056,36,0.056,35.944,109.500129144,81.708324,0.059472144000000005,81.64885185600001,365,383
Gd2MoO6Eu0.3,9.3,6,0.3,5.7,177,64,8,56,421.163,157.25,15.999,141.251,570,185,60,125,6.800000000000001,3.44,0,3.44,16,6,2,4,32.530665,13.618054,5.670385,7.947669000000001,236.9,128,18.9,109.1,552.0332,314.5,45.5892,268.9108,920.5,360,55.5,304.5,25.200000000000003,20.64,0,20.64,46.6,36,0.6,35.4,102.8014615,81.708324,1.7011154999999998,80.0072085,360,383
LiScP2O7Cr0.06Yb0.005,11.065000000000001,7,0.005,6.995,141,70,3,67,323.909769998,173.045,6.94,166.105,780,175,60,115,9.629999999999999,3.44,0,3.44,23,6,1,5,49.078614761,13.618054,5.391714761,8.226339239000001,111.78999999999999,56,0.35000000000000003,55.65,229.821422996,111.99300000000001,0.8652249999999999,111.12777500000001,934.275,420,0.875,419.125,30.899599999999996,24.08,0,24.08,56.37,42,0.01,41.99,128.690216161,95.326378,0.0312708,95.2951072,450,383
Ba2Lu4.48La0.02B5O17Eu0.5,29,17,0.02,16.98,260,71,5,66,629.9722700000001,174.9668,10.81,164.1568,915,215,60,155,8.47,3.44,0,3.44,18,6,2,4,43.800893,13.618054,5.211664,8.406390000000002,623.72,318.08000000000004,1.1400000000000001,316.94000000000005,1463.2983734,783.8512640000001,2.7781094000000004,781.0731546000002,2755.4,1020,3.9,1016.1,74.96199999999999,58.48,0,58.48,131.02,102,0.06,101.94,310.67497358,231.506918,0.11153800000000001,231.39538000000002,396,385
BaGd2O4Bi0.08Eu0.2,7.28,4,0.08,3.92,274,83,8,75,671.5204000000001,208.9804,15.999,192.9814,800,215,60,155,7.43,3.44,0,3.44,17,6,2,4,37.935415000000006,13.618054,5.211664,8.406390000000002,235.23999999999998,128,6.640000000000001,121.36,562.934232,314.5,16.718432,297.781568,864.8,360,12.8,347.2,17.202,13.76,0,13.76,30.799999999999997,24,0.4,23.6,73.70039028000001,54.472216,0.58284128,53.889374720000006,337,387
Mg0.10Zn0.84MoO4Eu0.05Bi0.01,5.999999999999999,4,0.01,3.99,238,83,8,75,562.5784,208.9804,15.999,192.9814,835,185,60,125,10.46,3.44,0,3.44,33,12,2,10,50.706818999999996,13.618054,5.670385,7.947669000000001,104.38000000000001,42,0.8300000000000001,41.17,226.983704,95.95,2.089804,93.860196,524.25,240,1.6,238.4,17.456,13.76,0,13.76,40.43,24,0.05,23.95,70.57677107,54.472216,0.07285516,54.39936084,395,387
Sr1.4Zn0.3CeO4Eu0.3,7,4,0.3,3.7,197,63,8,55,461.079,151.964,15.999,135.965,765,200,60,140,7.16,3.44,0,3.44,24,12,2,10,39.916105200000004,13.618054,5.5386,8.079454000000002,171.1,58,9,49,391.9832,140.116,19.613999999999997,120.50200000000001,801,280,40.5,239.5,16.705,13.76,0,13.76,33,24,0.6,23.4,72.50300528000001,54.472216,1.7011154999999998,52.7711005,400,388
CaMg2La2W2O12Mn0.008,19.008,12,0.008,11.992,196,74,8,66,458.065514,183.84,15.999,167.841,860,195,60,135,10.100000000000001,3.44,1,2.44,26,7,2,5,48.2523922,13.618054,5.5769,8.041154,402.2,148,0.2,147.8,926.606444352,367.68,0.439504352,367.24049564800004,1861.12,720,1.12,718.88,50.5124,41.28,0.012400000000000001,41.2676,96.056,72,0.056,71.944,211.763605344,163.416648,0.059472144000000005,163.357175856,352,388
Ca5Mg4V6O24,39,24,4,20,63,23,8,15,131.3235,50.9415,15.999,34.942499999999995,525,180,60,120,7.38,3.44,1,2.44,15,6,2,4,34.1236312,13.618054,6.1131552,7.504898800000001,478,192,48,144,987.235,383.976,97.22,286.756,3750,1440,600,840,102.58,82.56,5,77.56,192,144,8,136,428.461134,326.833296,30.565776,296.26752,320,388
Ca3La2W1.984O12Mn0.008,18.992,12,0.008,11.992,184,74,8,66,433.76051400000006,183.84,15.999,167.841,710,195,60,135,8.790000000000001,3.44,1,2.44,24,7,2,5,40.606157200000006,13.618054,5.5769,8.041154,417.016,146.816,0.2,146.616,955.211004352,364.73856,0.439504352,364.29905564800004,1918.9599999999998,720,1.12,718.88,49.8652,41.28,0.012400000000000001,41.2676,95.96,72,0.056,71.944,208.57162126400002,163.416648,0.059472144000000005,163.357175856,360,390
Ca2YZr2Al3O12Ce0.04Tb0.9,20.939999999999998,12,0.04,11.96,243,65,8,57,562.2297285,158.92535,15.999,142.92635,1060,185,60,125,9.719999999999999,3.44,0,3.44,22,6,2,4,49.9705376,13.618054,5.5386,8.079454000000002,354.82,96,2.32,93.68,773.0799105000001,191.988,5.604640000000001,186.38336,2109.9,720,7.4,712.6,52.034800000000004,41.28,0,41.28,97.88,72,0.08,71.92,218.5842876,163.416648,0.221544,163.19510400000001,408,390
Na2Y1.3B2O7Eu0.35,12.65,7,0.35,6.65,126,63,5,58,290.66860928,151.964,10.81,141.154,690,185,60,125,7.629999999999999,3.44,0,3.44,15,6,1,5,38.94279469999999,13.618054,5.1390767,8.4789773,160.75,56,10,46,348.35753056,115.577592,21.62,93.95759199999999,1248.75,420,64.75,355.25,31.605999999999998,24.08,0,24.08,54.6,42,0.7,41.3,132.26764215,95.326378,1.9846347499999997,93.34174325000001,395,393
Cd2V2O7Eu0.02,11.02,7,0.02,6.98,142,63,8,55,331.3185,151.964,15.999,135.965,535,185,60,125,6.76,3.44,0,3.44,25,12,2,10,35.028448,13.618054,5.670385,7.947669000000001,199.26,96,1.26,94.74,441.74328,224.828,3.03928,221.78872,1003.7,420,3.7,416.3,30.72,24.08,0,24.08,76.04,42,0.04,41.96,126.9198037,95.326378,0.1134077,95.21297030000001,375,393
Lu2Ca0.97Mg2Si3O12Eu0.03,20,12,0.03,11.97,188,71,8,63,435.3978,174.9668,15.999,158.9678,860,185,60,125,8.65,3.44,0,3.44,18,6,2,4,46.6253832,13.618054,5.425871,8.192183,325.28999999999996,142,1.89,140.11,718.22118,349.9336,4.55892,345.37468,1880.1499999999999,720,5.55,714.45,52.57,41.28,0,41.28,94,72,0.06,71.94,220.115781094,163.416648,0.17011154999999997,163.24653645,365,393
Ba3ZrNb4O15Sm0.03,23.03,15,0.03,14.97,207,62,8,54,487.81637,150.36,15.999,134.36100000000002,760,215,60,155,8.43,3.44,0.89,2.55,19,6,2,4,37.866178,13.618054,5.211664,8.406390000000002,493.86,168,1.8599999999999999,166.14,1119.32628,411.981,4.510800000000001,407.4702,2285.55,900,5.55,894.45,62.0351,51.6,0.0351,51.5649,120.06,90,0.06,89.94,253.74441330000002,204.27081,0.16931129999999997,204.1014987,407,398
La0.98Lu0.02Al0.998Mg0.001O3Mn0.001,5,3,0.001,2.999,186,71,8,63,436.09585250000003,174.9668,15.999,158.9678,845,195,60,135,10.01,3.44,1,2.44,23,7,2,5,45.6868464,13.618054,5.425871,8.192183,94.29100000000001,55.86,0.012,55.848,214.630515067,136.1273606,0.024305,136.1030556,499.64,191.1,0.14,190.96,13.02764,10.32,0.0013100000000000002,10.31869,23.983,18,0.002,17.998,52.4169185362,40.854162,0.007434018000000001,40.846727982000004,337,398
Sr6.2La2.9P2.5Si3B1.5O26Ce0.01Mn0.08,42.19,26,0.01,25.99,220,58,5,53,507.447275998,140.116,10.81,129.306,1075,200,60,140,14.29,3.44,0.95,2.49,32,7,2,5,64.79882719999999,13.618054,5.5386,8.079454000000002,698.48,235.6,0.58,235.01999999999998,1545.7444715149998,543.244,1.4011600000000002,541.84284,4086.0499999999997,1560,1.85,1558.15,112.8902,89.44,0.011200000000000002,89.4288,206.68,156,0.02,155.98,469.31949058000004,354.069404,0.055386,354.014018,351,398
LiScP2O7Cr0.06Yb0.01,11.07,7,0.01,6.99,141,70,3,67,323.909769998,173.045,6.94,166.105,780,175,60,115,9.629999999999999,3.44,0,3.44,23,6,1,5,49.078614761,13.618054,5.391714761,8.226339239000001,112.14,56,0.7000000000000001,55.3,230.68664799599998,111.99300000000001,1.7304499999999998,110.26255,935.15,420,1.75,418.25,30.899599999999996,24.08,0,24.08,56.38,42,0.02,41.98,128.721486961,95.326378,0.0625416,95.2638364,450,398
Cd2V2O7Eu0.02Li0.04,11.059999999999999,7,0.02,6.98,145,63,3,60,338.25849999999997,151.964,6.94,145.024,680,185,60,125,7.74,3.44,0,3.44,26,12,1,11,40.420162761,13.618054,5.391714761,8.226339239000001,199.38,96,0.12,95.88,442.02088000000003,224.828,0.2776,224.5504,1009.5,420,3.7,416.3,30.7592,24.08,0,24.08,76.08000000000001,42,0.04,41.96,127.13547229044,95.326378,0.1134077,95.21297030000001,375,398
Sr0.94Ga2S4Eu0.06,6.999999999999999,4,0.06,3.94,148,63,16,47,341.367,151.964,32.06,119.904,615,200,100,100,5.34,2.58,0,2.58,13,6,2,4,27.724563999999997,10.36001,5.670385,4.689625000000001,165.5,64,3.78,60.22,359.16664000000003,139.446,9.11784,130.32816,859.1,400,11.1,388.9,14.833,10.32,0,10.32,32,24,0.12,23.88,59.132041868,41.44004,0.34022309999999995,41.0998169,400,400
SrBi2Ta2O9Eu0.2,14.2,9,0.2,8.8,265,83,8,75,645.51128,208.9804,15.999,192.9814,750,200,60,140,7.789999999999999,3.44,0,3.44,20,6,2,4,39.818392200000005,13.618054,5.670385,7.947669000000001,434.6,166,12.600000000000001,153.4,1041.8603600000001,417.9608,30.3928,387.568,1387,540,37,503,38.71,30.96,0,30.96,76.4,54,0.4,53.6,159.06160219999998,122.562486,1.134077,121.428409,465,400
La2Mg0.99Zr0.99O6Cr0.02,10,6,0.02,5.98,141,57,8,49,322.42957000000007,138.90547,15.999,122.90647000000001,700,195,60,135,8.84,3.44,1.1,2.34,21,6,2,4,40.241598999999994,13.618054,5.5769,8.041154,213.95999999999998,114,0.48,113.52,489.21857200000005,277.81094,1.039922,276.771018,1054.75,390,2.8000000000000003,387.2,25.486800000000002,20.64,0.0332,20.6068,48.059999999999995,36,0.12,35.88,107.13478785000001,81.708324,0.1353302,81.5729938,460,400
Ba2.99CaKP3O12Eu0.01,20.000000000000004,12,0.01,11.99,181,63,8,55,415.44006199800003,151.964,15.999,135.965,960,220,60,160,8.34,3.44,0,3.44,18,6,1,5,45.440607740000004,13.618054,4.34066354,9.27739046,348.07,167.44,0.63,166.81,776.2129559939999,410.60773,1.51964,409.08809,2064.7,720,1.85,718.15,52.331100000000006,41.28,0,41.28,96,72,0.02,71.98,220.97010395,163.416648,0.05670385,163.35994415000002,365,400
MgGa2S4Eu0.06,7.06,4,0.06,3.94,122,63,12,51,278.052,151.964,24.305,127.65899999999999,565,185,100,85,5.7,2.58,0,2.58,13,6,2,4,29.675931799999997,10.36001,5.670385,4.689625000000001,141.78,64,3.78,60.22,301.10884,139.446,9.11784,130.32816,821.1,400,11.1,388.9,15.25,10.32,0,10.32,32.12,24,0.12,23.88,61.425101700000006,41.44004,0.34022309999999995,41.0998169,430,402
Mg1.94Ga2S4Eu0.06,7.999999999999999,4,0.06,3.94,122,63,12,51,278.052,151.964,24.305,127.65899999999999,565,185,100,85,5.7,2.58,0,2.58,13,6,2,4,29.675931799999997,10.36001,5.670385,4.689625000000001,153.06,64,3.78,60.22,323.95554000000004,139.446,9.11784,130.32816,962.1,400,11.1,388.9,16.4814,10.32,0,10.32,33.99999999999999,24,0.12,23.88,68.6125626,41.44004,0.34022309999999995,41.0998169,430,402
SrBi1.4TeO7Eu0.3,10.700000000000001,7,0.3,6.7,244,83,8,75,592.1634000000001,208.9804,15.999,192.9814,745,200,60,140,8.389999999999999,3.44,0,3.44,21,6,2,4,41.2784822,13.618054,5.670385,7.947669000000001,281.09999999999997,116.19999999999999,18.9,97.29999999999998,665.37476,292.57256,45.5892,246.98336,1039.5,420,55.5,364.5,29.79,24.08,0,24.08,57.6,42,0.6,41.4,121.9317431,95.326378,1.7011154999999998,93.6252625,465,403
Ba0.98La2Si2S8Eu0.02,13,8,0.02,7.98,206,63,14,49,488.34147,151.964,28.085,123.87899999999999,805,215,100,115,6.470000000000001,2.58,0,2.58,17,6,2,4,34.970642,10.36001,5.211664,5.148346000000001,326.14,128,1.26,126.74,728.08068,277.81094,3.03928,274.77166,1624.4,800,3.7,796.3,27.5122,20.64,0,20.64,64,48,0.04,47.96,115.55808442,82.88008,0.1134077,82.76667230000001,405,403
NaCa0.99BO3Ce0.01,6,3,0.01,2.99,102,58,5,53,229.99276928,140.116,10.81,129.306,690,185,60,125,8.530000000000001,3.44,0.93,2.51,14,6,1,5,38.706904900000005,13.618054,5.1390767,8.4789773,60.379999999999995,24,0.58,23.42,122.87514928000002,47.997,1.4011600000000002,46.59584,625.0500000000001,180,1.85,178.15,14.291200000000002,10.32,0.011200000000000002,10.3088,24,18,0.02,17.98,60.398667348000004,40.854162,0.055386,40.798776000000004,347,403
Cs2HfF6Mn0.019,9.019,6,0.019,5.981,161,72,9,63,385.33189912299997,178.49,18.998403163,159.491596837,605,260,50,210,7.62,3.98,0.79,3.19,19,7,1,6,35.575813548,17.42282,3.893905548,13.528914452000002,236.475,110,0.475,109.525,559.335145734,265.81090392,1.043822836,264.767081084,977.66,520,2.66,517.34,26.78945,23.88,0.02945,23.85055,48.133,42,0.133,41.867,119.291047438,104.53692000000001,0.141246342,104.395673658,470,403
Ca18Li3Bi0.4P14O56Eu0.6,92,56,0.4,55.6,192,83,3,80,454.935161998,208.9804,6.94,202.0404,830,185,60,125,9.51,3.44,0,3.44,21,6,1,5,48.565510961,13.618054,5.391714761,8.226339239000001,1098,448,9,439,2246.571227972,895.9440000000001,20.82,875.124,8610,3360,64,3296,245,192.64,0,192.64,448.2,336,1.2,334.8,1041.953003283,762.611024,2.9142064000000003,759.6968176,394,403
Ba5P2SiO12Eu0.01,20.01,12,0.01,11.99,156,63,8,55,364.348761998,151.964,15.999,135.965,670,215,60,155,8.42,3.44,0,3.44,19,6,2,4,43.13847200000001,13.618054,5.211664,8.406390000000002,420.63,280,0.63,279.37,970.175163996,686.635,1.51964,685.11536,2106.85,1075,1.85,1073.15,52.010000000000005,41.28,0,41.28,96.02,72,0.02,71.98,218.65672685,163.416648,0.05670385,163.35994415000002,405,403
Ca2YSb0.997O6Mn0.003,10,6,0.003,5.997,143,51,8,43,321.680884,121.76,15.999,105.76100000000001,705,180,60,120,9.26,3.44,1,2.44,23,7,2,5,41.9908762,13.618054,6.1131552,7.504898800000001,177.922,50.847,0.075,50.772,386.615374132,121.39472,0.164814132,121.229905868,1044.9850000000001,360,0.42,359.58,25.9085,20.64,0.0046500000000000005,20.63535,48.006,36,0.021,35.979,108.75676028699999,81.708324,0.022302054,81.68602194600001,470,405
Sr1.6Mg3P4O15Eu0.4,24,15,0.4,14.6,136,63,8,55,310.861761998,151.964,15.999,135.965,695,200,60,140,7.889999999999999,3.44,0,3.44,17,6,2,4,43.1162272,13.618054,5.670385,7.947669000000001,302,120,25.200000000000003,94.8,637.7726479920001,239.985,60.7856,179.19940000000003,2144,900,74,826,65.81,51.6,0,51.6,120,90,0.8,89.2,280.53620051999997,204.27081,2.268154,202.002656,393,405
ZnGa2S4Eu0.05,7.05,4,0.05,3.95,140,63,16,47,319.127,151.964,32.06,119.904,550,185,100,85,6.04,2.58,0,2.58,23,12,2,10,31.4238958,10.36001,5.670385,4.689625000000001,159.15,64,3.1500000000000004,60.85,340.66420000000005,139.446,7.5982,131.8478,804.25,400,9.25,390.75,15.59,10.32,0,10.32,42.1,24,0.1,23.9,63.116361850000004,41.44004,0.28351925,41.156520750000006,460,407
Li2Sn0.996O3Mn0.004,6,3,0.004,2.996,86,50,3,47,196.587044,118.71,6.94,111.77,490,145,60,85,7.93,3.44,0.98,2.46,18,7,1,6,33.787703761,13.618054,5.391714761,8.226339239000001,79.89999999999999,49.8,0.1,49.699999999999996,180.331912176,118.23516,0.219752176,118.015407824,614.9799999999999,290,0.56,289.44,14.23836,10.32,0.006200000000000001,10.3138,24.012,18,0.028,17.972,58.981868926,40.854162,0.029736072000000002,40.824425928000004,330,408
Ba3Y0.5Lu0.5Al2O7.5Ce0.03,13.53,7.5,0.03,7.47,245,71,8,63,584.2961785000001,174.9668,15.999,158.9678,940,215,60,155,9.280000000000001,3.44,0.89,2.55,18,6,2,4,41.997217400000004,13.618054,5.211664,8.406390000000002,310.74,168,1.74,166.26,722.076377,411.981,4.20348,407.77752,1528.05,645,5.55,639.45,32.8336,25.8,0.033600000000000005,25.7664,59.56,45,0.06,44.94,135.7296573,102.135405,0.16615799999999997,101.96924700000001,375,410
Ca1.2SiO4Eu0.8,7,4,0.8,3.2,105,63,8,55,236.126,151.964,15.999,135.965,535,185,60,125,6.34,3.44,0,3.44,14,6,2,4,33.5532772,13.618054,5.670385,7.947669000000001,120.4,50.400000000000006,14,36.400000000000006,261.74580000000003,121.5712,28.085,93.4862,714,240,110,130,16.86,13.76,0,13.76,32,24,1.6,22.4,74.49599324,54.472216,4.536308,49.935908000000005,450,411
Ca1.98Ga2SiO7Eu0.02,12,7,0.02,6.98,136,63,8,55,305.849,151.964,15.999,135.965,665,185,60,125,8.15,3.44,0,3.44,17,6,2,4,39.552578999999994,13.618054,5.670385,7.947669000000001,172.85999999999999,62,1.26,60.74,361.91772000000003,139.446,3.03928,136.40672,1150.1000000000001,420,3.7,416.3,31.58,24.08,0,24.08,56,42,0.04,41.96,127.694119596,95.326378,0.1134077,95.21297030000001,330,412
Ba2Gd4.93B5O17Dy0.07,29,17,0.07,16.93,199,66,5,61,483.886,162.5,10.81,151.69,715,215,60,155,8.790000000000001,3.44,0.89,2.55,15,6,2,4,39.21658300000001,13.618054,5.211664,8.406390000000002,593.14,315.52,4.62,310.9,1387.3044999999997,775.2425,11.375000000000002,763.8675,2774.65,1020,12.250000000000002,1007.75,76.46140000000001,58.48,0.0854,58.3946,131,102,0.14,101.86,314.15456878,231.506918,0.41573350000000003,231.09118450000003,354,413
LiCa2.97ZnV3O12Sm0.01,19.98,12,0.01,11.99,146,62,3,59,329.69849999999997,150.36,6.94,143.42000000000002,840,185,60,125,9.87,3.44,0.98,2.46,28,12,1,11,46.907019961,13.618054,5.391714761,8.226339239000001,258.02,96,0.62,95.38,537.66776,191.988,1.5036000000000003,190.4844,1941.4499999999998,720,1.85,718.15,51.781699999999994,41.28,0.0117,41.2683,105.96,72,0.02,71.98,216.653630805,163.416648,0.0564371,163.3602109,343,413
Ba2Y5B5O17Ce0.25,29.25,17,0.25,16.75,166,58,5,53,393.15784,140.116,10.81,129.306,725,215,60,155,8.71,3.44,0.89,2.55,16,6,2,4,38.883597,13.618054,5.211664,8.406390000000002,482.5,195,14.5,180.5,1080.2451999999998,444.5292,35.029,409.5002,2821.25,1020,46.25,973.75,76.84,58.48,0.28,58.199999999999996,136.5,102,0.5,101.5,315.891291,231.506918,1.38465,230.12226800000002,363,413
Li1.05Sr3.9B3O9Ce0.05,17,9,0.05,8.95,112,58,3,55,261.485,140.116,6.94,133.17600000000002,675,200,60,140,8.530000000000001,3.44,0.95,2.49,14,6,1,5,38.54125496100001,13.618054,5.391714761,8.226339239000001,241.25,148.2,2.9000000000000004,145.29999999999998,532.4318000000001,341.718,7.005800000000001,334.7122,1736.5,780,9.25,770.75,41.87,30.96,0.05600000000000001,30.904,71.94999999999999,54,0.1,53.9,175.60475557905,122.562486,0.27693,122.28555600000001,342,413
CaLaGa3S7Eu0.15,12.15,7,0.15,6.85,187,63,16,47,432.73047,151.964,32.06,119.904,790,195,100,95,6.49,2.58,0,2.58,16,6,2,4,33.719752,10.36001,5.5769,4.783110000000001,291.45,112,9.45,102.55,635.36707,224.42000000000002,22.7946,201.6254,1492.75,700,27.75,672.25,25.590000000000003,18.060000000000002,0,18.060000000000002,56.3,42,0.3,41.7,103.05858835,72.52007,0.8505577499999999,71.66951225000001,405,414
Sr2.9LaNaP2SiO12Eu0.1,20,12,0.1,11.9,206,63,8,55,476.537001278,151.964,15.999,135.965,1030,200,60,140,10.51,3.44,0,3.44,23,6,1,5,54.3376519,13.618054,5.1390767,8.4789773,324.5,110.2,6.300000000000001,103.9,713.210163276,254.098,15.1964,238.9016,2003.5,720,18.5,701.5,52.345,41.28,0,41.28,96,72,0.2,71.8,220.33983308,163.416648,0.5670385,162.8496095,380,417
